Repository: josethomson954-coder/steel-property-predictor-

streamlit>=1.33
pandas>=2.0
numpy>=1.24
scikit-learn>=1.3
joblib>=1.3
pyarrow>=15.0

File: steel_dataset 1.csv (part 2 of 16)
Unnamed: 0,name,process,Al,Cu,Mn,N,Ni,Ti,S,Fe,Zr,P,Si,V,Mo,Co,C,Nb,B,Cr,ultimate_tensile,yield,ductility
0,AISI 4023 Steel," normalized at 925°C (1700°F), machined to 25 mm (1 in.) rounds, pseudocarburized at 925°C (1700°F), box cooled to RT, reheated to 800°C (1470°F) and oil quenched, 150°C (300°F) temper",0.0,0.0,0.8,0.0,0.0,0.0,0.04,98.4,0.0,0.035,0.25,0.0,0.25,0.0,0.225,0.0,0.0,0.0,745,440,21
185,AISI 4118 Steel," mock carburized at 925°C (1700°F) for 8 hours, reheated to 830°C (1525°F), oil quenched, 150°C (300°F) temper, 230°C (450°F) temper, 50 mm (2 in.) round",0.0,0.0,0.8,0.0,0.0,0.0,0.04,98.055,0.0,0.035,0.25,0.0,0.11499999999999999,0.0,0.20500000000000002,0.0,0.0,0.5,645,314,28
186,AISI 4140 Steel," oil quenched, 425°C (800°F) temper, 25 mm (1 in.) round",0.0,0.0,0.875,0.0,0.0,0.0,0.04,97.27,0.0,0.035,0.22499999999999998,0.0,0.2,0.0,0.405,0.0,0.0,0.9500000000000001,1380,1170,15
187,AISI 4419H Steel," double quenched and tempered, 150°C (300°F)",0.0,0.0,0.55,0.0,0.0,0.0,0.04,98.4,0.0,0.035,0.25,0.0,0.525,0.0,0.2,0.0,0.0,0.0,734,377,21
188,AISI 4150 Steel," oil quenched 830°C (1525°F), 595°C (1100°F) temper, 50 mm (2 in.) round",0.0,0.0,0.875,0.0,0.0,0.0,0.04,97.17,0.0,0.035,0.22499999999999998,0.0,0.2,0.0,0.505,0.0,0.0,0.9500000000000001,1035,910,18
189,AISI 4150 Steel," oil quenched 830°C (1525°F), 650°C (1200°F) temper, 13 mm (0.5 in.) round",0.0,0.0,0.875,0.0,0.0,0.0,0.04,97.17,0.0,0.035,0.22499999999999998,0.0,0.2,0.0,0.505,0.0,0.0,0.9500000000000001,1020,945,17
190,AISI 4150 Steel," normalized at 870°C (1600°F), air cooled, 13 mm (0.5 in.) round",0.0,0.0,0.875,0.0,0.0,0.0,0.04,97.17,0.0,0.035,0.22499999999999998,0.0,0.2,0.0,0.505,0.0,0.0,0.9500000000000001,1340,896,10
191,AISI 4118H Steel," heat treated, 100 mm (4 in.) round",0.0,0.0,0.8,0.0,0.0,0.0,0.04,98.085,0.0,0.035,0.22499999999999998,0.0,0.11499999999999999,0.0,0.2,0.0,0.0,0.5,641,300,28
192,AISI 4027 Steel," normalized, 14 mm (0.55 in.) round",0.0,0.0,0.8,0.0,0.0,0.0,0.04,98.35,0.0,0.035,0.25,0.0,0.25,0.0,0.275,0.0,0.0,0.0,650,425,25
193,AISI 4150 Steel," oil quenched 830°C (1525°F), 540°C (1000°F) temper, 50 mm (2 in.) round",0.0,0.0,0.875,0.0,0.0,0.0,0.04,97.17,0.0,0.035,0.22499999999999998,0.0,0.2,0.0,0.505,0.0,0.0,0.9500000000000001,1165,1040,15
194,AISI 4419H Steel," mock carburized, 150°C (300°F) temper, 14 mm (0.55 in.) round",0.0,0.0,0.55,0.0,0.0,0.0,0.04,98.4,0.0,0.035,0.25,0.0,0.525,0.0,0.2,0.0,0.0,0.0,710,450,24
195,AISI 4320 Steel," normalized 925°C (1700°F) in 32 mm rounds, machined to 25 mm (1 in.) rounds, pseudocarburized 925°C (1700°F) for 8 hrs., oil quenched, 150°C (300°F) temper, tested in 12.8 mm rounds",0.0,0.0,0.55,0.0,1.825,0.0,0.04,96.38,0.0,0.035,0.22499999999999998,0.0,0.25,0.0,0.195,0.0,0.0,0.5,1150,972,14
196,AISI 4140H Steel," oil quenched, tempered 540°C (1000°F), 25 mm (1 in.) round",0.0,0.0,0.875,0.0,0.0,0.0,0.04,97.22,0.0,0.035,0.22499999999999998,0.0,0.22499999999999998,0.0,0.405,0.0,0.0,0.975,1140,965,18
197,AISI 4140H Steel, normalized at 870°C,0.0,0.0,0.875,0.0,0.0,0.0,0.04,97.22,0.0,0.035,0.22499999999999998,0.0,0.22499999999999998,0.0,0.405,0.0,0.0,0.975,1020,655,17
198,AISI 4140H Steel," heat treated, tempered 540°C (1000°F), 25 mm (1 in.) round",0.0,0.0,0.875,0.0,0.0,0.0,0.04,97.22,0.0,0.035,0.22499999999999998,0.0,0.22499999999999998,0.0,0.405,0.0,0.0,0.975,1150,1050,17
199,AISI 4419H Steel," direct quenched from pot and tempered, 230°C (450°F)",0.0,0.0,0.55,0.0,0.0,0.0,0.04,98.4,0.0,0.035,0.25,0.0,0.525,0.0,0.2,0.0,0.0,0.0,817,596,18
200,AISI 4419 Steel," mock carburized, 230°C (450°F) temper, 25 mm (1 in.) round",0.0,0.0,0.55,0.0,0.0,0.0,0.04,98.395,0.0,0.035,0.25,0.0,0.525,0.0,0.20500000000000002,0.0,0.0,0.0,650,405,25
201,AISI 4140 Steel," oil quenched, 50 mm (2 in.) round [845°C (1550°F) quench, 540°C (1000°F) temper]",0.0,0.0,0.875,0.0,0.0,0.0,0.04,97.27,0.0,0.035,0.22499999999999998,0.0,0.2,0.0,0.405,0.0,0.0,0.9500000000000001,965,800,17
202,AISI 4320 Steel," normalized 925°C (1700°F) in 32 mm rounds, machined to 25 mm (1 in.) rounds, pseudocarburized 925°C (1700°F) for 8 hrs., box cooled to RT, reheated to 775°C, oil quenched, 150°C (300°F) temper, tested in 12.8 mm rounds",0.0,0.0,0.55,0.0,1.825,0.0,0.04,96.38,0.0,0.035,0.22499999999999998,0.0,0.25,0.0,0.195,0.0,0.0,0.5,958,793,15
203,AISI 4140H Steel," annealed at 815°C (1500°F) furnace cooled 11°C (20°F)/hour to 665°C (1230°F), air cooled, 25 mm (1 in.) round",0.0,0.0,0.875,0.0,0.0,0.0,0.04,97.22,0.0,0.035,0.22499999999999998,0.0,0.22499999999999998,0.0,0.405,0.0,0.0,0.975,655,415,25
204,AISI 4027 Steel," water quenched 865°C (1590°F), 595°C (1100°F) temper, 100 mm (4 in.) round",0.0,0.0,0.8,0.0,0.0,0.0,0.04,98.35,0.0,0.035,0.25,0.0,0.25,0.0,0.275,0.0,0.0,0.0,655,490,26
205,AISI 4140H Steel," heat treated, 595°C (1100°F) temper, 25 mm (1 in.) round",0.0,0.0,0.875,0.0,0.0,0.0,0.04,97.22,0.0,0.035,0.22499999999999998,0.0,0.22499999999999998,0.0,0.405,0.0,0.0,0.975,1020,910,19
206,AISI 4320H Steel," direct quenched from pot: (carburized 925°C (1700°F) for 8 hrs., quenched in agitated in oil, 150°C (300°F) temper); 1.5 mm case depth",0.0,0.0,0.55,0.0,1.775,0.0,0.04,96.425,0.0,0.035,0.22499999999999998,0.0,0.25,0.0,0.2,0.0,0.0,0.5,1495,1105,13
207,AISI 4320H Steel," normalized 925°C (1700°F) in 32 mm rounds, machined to 13.7 mm rounds, pseudocarburized at 925°C (1700°F) for 8 hrs., box cooled to 20°C, reheated to 800°C (1470°F) and oil quenched, 150°C (300°F) temper",0.0,0.0,0.55,0.0,1.775,0.0,0.04,96.425,0.0,0.035,0.22499999999999998,0.0,0.25,0.0,0.2,0.0,0.0,0.5,1080,896,16
208,AISI 4320 Steel," normalized 895°C (1640°F), air cooled, 50 mm (2 in.) round",0.0,0.0,0.55,0.0,1.825,0.0,0.04,96.38,0.0,0.035,0.22499999999999998,0.0,0.25,0.0,0.195,0.0,0.0,0.5,703,405,23
209,AISI 4130H Steel," normalized at 870°C (1600°F), air cooled, 100 mm (4 in.) round",0.0,0.0,0.5,0.0,0.0,0.0,0.04,97.7,0.0,0.035,0.25,0.0,0.2,0.0,0.30000000000000004,0.0,0.0,0.975,615,400,27
210,AISI 4140 Steel," normalized at 870°C (1600°F), reheated to 845°C (1550°F), oil quenched, 205°C (400°F) temper, 25 mm (1 in.) round",0.0,0.0,0.875,0.0,0.0,0.0,0.04,97.27,0.0,0.035,0.22499999999999998,0.0,0.2,0.0,0.405,0.0,0.0,0.9500000000000001,1965,1735,11
211,AISI 4320H Steel," normalized, heated to 895°C (1640°F), air cooled, 13 mm (0.5 in.) rounds",0.0,0.0,0.55,0.0,1.775,0.0,0.04,96.425,0.0,0.035,0.22499999999999998,0.0,0.25,0.0,0.2,0.0,0.0,0.5,841,510,23
212,AISI 4419 Steel," mock carburized, 150°C (300°F) temper, 100 mm (4 in.) round",0.0,0.0,0.55,0.0,0.0,0.0,0.04,98.395,0.0,0.035,0.25,0.0,0.525,0.0,0.20500000000000002,0.0,0.0,0.0,595,365,27
213,AISI 4320H Steel," direct quenched from pot: (carburized 925°C (1700°F) for 8 hrs., quenched in agitated in oil, 230°C (450°F) temper); 1.5 mm case depth",0.0,0.0,0.55,0.0,1.775,0.0,0.04,96.425,0.0,0.035,0.22499999999999998,0.0,0.25,0.0,0.2,0.0,0.0,0.5,1490,1095,12
214,AISI 4320 Steel," mock carburized 925°C (1700°F) for 8 hrs., reheated to 815°C (1500°F), oil quenched, 230°C (450°F) temper, 13 mm (0.5 in.) rounds",0.0,0.0,0.55,0.0,1.825,0.0,0.04,96.38,0.0,0.035,0.22499999999999998,0.0,0.25,0.0,0.195,0.0,0.0,0.5,1295,1035,13
215,AISI 4150H Steel," normalized at 870°C (1600°F), air cooled, 25 mm (1 in.) round",0.0,0.0,0.875,0.0,0.0,0.0,0.04,97.145,0.0,0.035,0.22499999999999998,0.0,0.2,0.0,0.505,0.0,0.0,0.975,1160,731,11
216,AISI 4320 Steel," normalized 895°C (1640°F), air cooled, 100 mm (4 in.) round",0.0,0.0,0.55,0.0,1.825,0.0,0.04,96.38,0.0,0.035,0.22499999999999998,0.0,0.25,0.0,0.195,0.0,0.0,0.5,703,395,22
217,AISI 4419 Steel," direct quenched from pot, 230°C (450°F) temper",0.0,0.0,0.55,0.0,0.0,0.0,0.04,98.395,0.0,0.035,0.25,0.0,0.525,0.0,0.20500000000000002,0.0,0.0,0.0,817,596,18
218,AISI 4320H Steel," normalized 925°C (1700°F) in 32 mm rounds, machined to 13.7 mm rounds, pseudocarburized at 925°C (1700°F) for 8 hrs., box cooled to 20°C, reheated to 830°C (1525°F) and oil quenched, 150°C (300°F) temper",0.0,0.0,0.55,0.0,1.775,0.0,0.04,96.425,0.0,0.035,0.22499999999999998,0.0,0.25,0.0,0.2,0.0,0.0,0.5,1180,1015,16
219,AISI 4320H Steel," mock carburized, oil quenched, 230°C (450°F) temper, 25 mm round",0.0,0.0,0.55,0.0,1.775,0.0,0.04,96.425,0.0,0.035,0.22499999999999998,0.0,0.25,0.0,0.2,0.0,0.0,0.5,1025,724,17
220,AISI 4419 Steel," mock carburized, 230°C (450°F) temper, 50 mm round",0.0,0.0,0.55,0.0,0.0,0.0,0.04,98.395,0.0,0.035,0.25,0.0,0.525,0.0,0.20500000000000002,0.0,0.0,0.0,635,400,26
221,AISI 4150 Steel," normalized at 870°C (1600°F), air cooled, 50 mm (2 in.) round",0.0,0.0,0.875,0.0,0.0,0.0,0.04,97.17,0.0,0.035,0.22499999999999998,0.0,0.2,0.0,0.505,0.0,0.0,0.9500000000000001,1095,717,13
222,AISI 4130H Steel," water quenched 855°C (1570°F), 540°C (1000°F) temper, 25 mm (1 in.) round",0.0,0.0,0.5,0.0,0.0,0.0,0.04,97.7,0.0,0.035,0.25,0.0,0.2,0.0,0.30000000000000004,0.0,0.0,0.975,993,896,18
223,AISI 4340 Steel," oil quenched 800°C (1470°F), 540°C (1000°F) temper, 50 mm (2 in.) round",0.0,0.0,0.7,0.0,1.825,0.0,0.04,95.725,0.0,0.035,0.22499999999999998,0.0,0.25,0.0,0.4,0.0,0.0,0.8,1172,1103,16
224,AISI 4150H, annealed 815°C (1500°F),0.0,0.0,0.875,0.0,0.0,0.0,0.04,97.145,0.0,0.035,0.22499999999999998,0.0,0.2,0.0,0.505,0.0,0.0,0.975,731,380,20
225,AISI 4320 Steel," mock carburized 925°C (1700°F) for 8 hrs., reheated to 815°C (1500°F), oil quenched, 150°C (300°F) temper, 50 mm (2 in.) round",0.0,0.0,0.55,0.0,1.825,0.0,0.04,96.38,0.0,0.035,0.22499999999999998,0.0,0.25,0.0,0.195,0.0,0.0,0.5,910,595,22
226,AISI 4140H Steel," oil quenched 845°C (1550°F), tempered 540°C (1000°F), 100 mm (4 in.) round",0.0,0.0,0.875,0.0,0.0,0.0,0.04,97.22,0.0,0.035,0.22499999999999998,0.0,0.22499999999999998,0.0,0.405,0.0,0.0,0.975,883,685,19
227,AISI 4150 Steel, annealed 815°C (1500°F),0.0,0.0,0.875,0.0,0.0,0.0,0.04,97.17,0.0,0.035,0.22499999999999998,0.0,0.2,0.0,0.505,0.0,0.0,0.9500000000000001,731,380,20
228,AISI 4340 Steel," annealed, 25 mm round",0.0,0.0,0.7,0.0,1.825,0.0,0.04,95.725,0.0,0.035,0.22499999999999998,0.0,0.25,0.0,0.4,0.0,0.0,0.8,745,470,22
229,AISI 4320H Steel," annealed (heated to 850°C (1560°F), furnace cooled 15°C/hr. to 420°C, air cooled), 25 mm round",0.0,0.0,0.55,0.0,1.775,0.0,0.04,96.425,0.0,0.035,0.22499999999999998,0.0,0.25,0.0,0.2,0.0,0.0,0.5,580,425,29
230,AISI 4118H Steel," mock carburized at 925°C (1700°F) for 8 hours, reheated to 830°C (1525°F), oil quenched, 150°C (300°F) temper, 230°C (450°F) temper, 50 mm (2 in.) round",0.0,0.0,0.8,0.0,0.0,0.0,0.04,98.085,0.0,0.035,0.22499999999999998,0.0,0.11499999999999999,0.0,0.2,0.0,0.0,0.5,645,314,28
231,AISI 4118H Steel," mock carburized at 925°C (1700°F) for 8 hours, reheated to 830°C (1525°F), oil quenched, 150°C (300°F) temper, 230°C (450°F) temper, 14 mm (0.55 in.) round",0.0,0.0,0.8,0.0,0.0,0.0,0.04,98.085,0.0,0.035,0.22499999999999998,0.0,0.11499999999999999,0.0,0.2,0.0,0.0,0.5,951,617,17
232,AISI 4340 Steel," oil quenched 800°C (1470°F), 595°C (1100°F) temper, 13 mm (0.5 in.) round",0.0,0.0,0.7,0.0,1.825,0.0,0.04,95.725,0.0,0.035,0.22499999999999998,0.0,0.25,0.0,0.4,0.0,0.0,0.8,1145,1117,17
233,AISI 4320H Steel," normalized: heated to 895°C (1640°F), air cooled, 25 mm round",0.0,0.0,0.55,0.0,1.775,0.0,0.04,96.425,0.0,0.035,0.22499999999999998,0.0,0.25,0.0,0.2,0.0,0.0,0.5,793,460,20
234,AISI 4320H Steel," mock carburized, oil quenched, 150°C (300°F) temper, 100 mm (4 in.) round",0.0,0.0,0.55,0.0,1.775,0.0,0.04,96.425,0.0,0.035,0.22499999999999998,0.0,0.25,0.0,0.2,0.0,0.0,0.5,827,515,24
235,AISI 4320H Steel," double quenched and tempered: (carburized 925°C (1700°F) for 8 hrs., pot cooled, reheated to 815°C (1500°F), quenched in agitated oil, reheated to 775°C (1425°F), quenched in agitated oil, 150°C (300°F) temper); 1.9 mm case depth",0.0,0.0,0.55,0.0,1.775,0.0,0.04,96.425,0.0,0.035,0.22499999999999998,0.0,0.25,0.0,0.2,0.0,0.0,0.5,1050,670,19
236,AISI 4419H Steel," normalized at 955°C (1750°F), 25 mm (1 in.) round",0.0,0.0,0.55,0.0,0.0,0.0,0.04,98.4,0.0,0.035,0.25,0.0,0.525,0.0,0.2,0.0,0.0,0.0,515,350,32
237,AISI 4320H Steel," single quenched and tempered: (carburized 925°C (1700°F) for 8 hrs., pot cooled, reheated to 830°C (1525°F), quenched in agitated oil, 150°C (300°F) temper); 1.9 mm case depth",0.0,0.0,0.55,0.0,1.775,0.0,0.04,96.425,0.0,0.035,0.22499999999999998,0.0,0.25,0.0,0.2,0.0,0.0,0.5,1505,1225,13
238,AISI 4320 Steel," direct quench from pot (carburized 925°C (1700°F) for 8 hrs., quenched in agitated oil, 150°C (300°F) temper), 1.5 mm case depth",0.0,0.0,0.55,0.0,1.825,0.0,0.04,96.38,0.0,0.035,0.22499999999999998,0.0,0.25,0.0,0.195,0.0,0.0,0.5,1495,1105,13
239,AISI 4320H Steel," normalized 925°C (1700°F), pseudocarburized at 925°C (1700°F) for 8 hrs., reheated to 830°C (1525°F) and oil quenched, 150°C (300°F) temper; tested in 12.8 mm rounds",0.0,0.0,0.55,0.0,1.775,0.0,0.04,96.425,0.0,0.035,0.22499999999999998,0.0,0.25,0.0,0.2,0.0,0.0,0.5,1110,958,16
240,AISI 4320H Steel, annealed at 850°C (1560°F),0.0,0.0,0.55,0.0,1.775,0.0,0.04,96.425,0.0,0.035,0.22499999999999998,0.0,0.25,0.0,0.2,0.0,0.0,0.5,580,425,29
241,AISI 4320H Steel," double quenched and tempered: (carburized 925°C (1700°F) for 8 hrs., pot cooled, reheated to 815°C (1500°F), quenched in agitated oil, reheated to 775°C (1425°F), quenched in agitated oil, 230°C (450°F) temper); 1.9 mm case depth",0.0,0.0,0.55,0.0,1.775,0.0,0.04,96.425,0.0,0.035,0.22499999999999998,0.0,0.25,0.0,0.2,0.0,0.0,0.5,1005,650,21
242,AISI 4419H Steel," annealed at 915°C (1675°F), 25 mm (1 in.) round",0.0,0.0,0.55,0.0,0.0,0.0,0.04,98.4,0.0,0.035,0.25,0.0,0.525,0.0,0.2,0.0,0.0,0.0,450,330,31
243,AISI 4118H Steel," mock carburized at 925°C (1700°F) for 8 hours, reheated to 830°C (1525°F), oil quenched, 150°C (300°F) temper, 230°C (450°F) temper, 25 mm (1 in.) round",0.0,0.0,0.8,0.0,0.0,0.0,0.04,98.085,0.0,0.035,0.22499999999999998,0.0,0.11499999999999999,0.0,0.2,0.0,0.0,0.5,793,441,22
244,AISI 4320 Steel," normalized 925°C (1700°F) in 32 mm rounds, machined to 13.7 mm rounds, pseudocarburized 925°C (1700°F) for 8 hrs., box cooled to RT, reheated to 775°C, oil quenched, 150°C (300°F) temper, tested in 12.8 mm rounds",0.0,0.0,0.55,0.0,1.825,0.0,0.04,96.38,0.0,0.035,0.22499999999999998,0.0,0.25,0.0,0.195,0.0,0.0,0.5,1040,869,15
245,AISI 4340 Steel," oil quenched 800°C (1470°F), 650°C (1200°F) temper, 100 mm",0.0,0.0,0.7,0.0,1.825,0.0,0.04,95.725,0.0,0.035,0.22499999999999998,0.0,0.25,0.0,0.4,0.0,0.0,0.8,855,731,21
246,AISI 4118 Steel," double quenched and tempered, carburized, 230°C (450°F) temper",0.0,0.0,0.8,0.0,0.0,0.0,0.04,98.055,0.0,0.035,0.25,0.0,0.11499999999999999,0.0,0.20500000000000002,0.0,0.0,0.5,827,435,22
247,AISI 4340 Steel," oil quenched 800°C (1470°F), 595°C (1100°F) temper, 50 mm (2 in.) round",0.0,0.0,0.7,0.0,1.825,0.0,0.04,95.725,0.0,0.035,0.22499999999999998,0.0,0.25,0.0,0.4,0.0,0.0,0.8,1014,958,19
248,AISI 4340H Steel, annealed 810°C (1490°F),0.0,0.0,0.7250000000000001,0.0,1.775,0.0,0.04,95.745,0.0,0.035,0.22499999999999998,0.0,0.25,0.0,0.405,0.0,0.0,0.8,745,475,22
249,AISI 4320 Steel," mock carburized 925°C (1700°F) for 8 hrs., reheated to 815°C (1500°F), oil quenched, 230°C (450°F) temper, 100 mm (4 in.) round",0.0,0.0,0.55,0.0,1.825,0.0,0.04,96.38,0.0,0.035,0.22499999999999998,0.0,0.25,0.0,0.195,0.0,0.0,0.5,814,515,22
250,AISI 4419H Steel," single quenched and tempered, 150°C (300°F)",0.0,0.0,0.55,0.0,0.0,0.0,0.04,98.4,0.0,0.035,0.25,0.0,0.525,0.0,0.2,0.0,0.0,0.0,712,450,24
251,AISI 4320 Steel," normalized 925°C (1700°F) in 32 mm rounds, machined to 13.7 mm rounds, pseudocarburized 925°C (1700°F) for 8 hrs., box cooled to RT, reheated to 800°C (1470°F), oil quenched, 150°C (300°F) temper, tested in 12.8 mm rounds",0.0,0.0,0.55,0.0,1.825,0.0,0.04,96.38,0.0,0.035,0.22499999999999998,0.0,0.25,0.0,0.195,0.0,0.0,0.5,1080,896,16
252,AISI 4340 Steel," oil quenched 845°C, 425°C (800°F) temper",0.0,0.0,0.7,0.0,1.825,0.0,0.04,95.725,0.0,0.035,0.22499999999999998,0.0,0.25,0.0,0.4,0.0,0.0,0.8,1595,1475,12
253,AISI 4150H Steel," normalized at 870°C (1600°F), air cooled, 13 mm (0.5 in.) round",0.0,0.0,0.875,0.0,0.0,0.0,0.04,97.145,0.0,0.035,0.22499999999999998,0.0,0.2,0.0,0.505,0.0,0.0,0.975,1340,896,10
254,AISI 4419 Steel," normalized at 955°C (1750°F), 50 mm (2 in.) round",0.0,0.0,0.55,0.0,0.0,0.0,0.04,98.395,0.0,0.035,0.25,0.0,0.525,0.0,0.20500000000000002,0.0,0.0,0.0,495,345,30
255,AISI 4340 Steel," normalized, 50 mm (2 in.) round",0.0,0.0,0.7,0.0,1.825,0.0,0.04,95.725,0.0,0.035,0.22499999999999998,0.0,0.25,0.0,0.4,0.0,0.0,0.8,1220,786,13
256,AISI 4340 Steel," normalized, 25 mm round",0.0,0.0,0.7,0.0,1.825,0.0,0.04,95.725,0.0,0.035,0.22499999999999998,0.0,0.25,0.0,0.4,0.0,0.0,0.8,1282,862,12
257,AISI 4419 Steel," double quenched, 150°C (300°F) temper",0.0,0.0,0.55,0.0,0.0,0.0,0.04,98.395,0.0,0.035,0.25,0.0,0.525,0.0,0.20500000000000002,0.0,0.0,0.0,734,377,21
258,AISI E4340 Steel," oil quenched 800°C (1470°F), 650°C (1200°F) temper, 25 mm round",0.0,0.0,0.75,0.0,1.825,0.0,0.02,95.7,0.0,0.025,0.22499999999999998,0.0,0.25,0.0,0.405,0.0,0.0,0.8,958,883,20
259,AISI 4320H Steel, normalized at 895°C (1640°F),0.0,0.0,0.55,0.0,1.775,0.0,0.04,96.425,0.0,0.035,0.22499999999999998,0.0,0.25,0.0,0.2,0.0,0.0,0.5,793,460,20
260,AISI E4340 Steel," oil quenched 800°C (1470°F), 540°C (1000°F) temper, 100 mm (4 in.) round",0.0,0.0,0.75,0.0,1.825,0.0,0.02,95.7,0.0,0.025,0.22499999999999998,0.0,0.25,0.0,0.405,0.0,0.0,0.8,1138,1000,15
261,AISI 4419 Steel," mock carburized, 230°C (450°F) temper, 100 mm (4 in.) round",0.0,0.0,0.55,0.0,0.0,0.0,0.04,98.395,0.0,0.035,0.25,0.0,0.525,0.0,0.20500000000000002,0.0,0.0,0.0,580,330,27
262,AISI 4320 Steel," single quenched and tempered (carburized 925°C (1700°F) for 8hrs, pot cooled, reheated to 815°C (1500°F), quenched in agitated oil, 230°C (450°F) temper), 1.9 mm case depth",0.0,0.0,0.55,0.0,1.825,0.0,0.04,96.38,0.0,0.035,0.22499999999999998,0.0,0.25,0.0,0.195,0.0,0.0,0.5,1460,1195,12
263,AISI 4340H Steel, normalized 870°C (1600°F),0.0,0.0,0.7250000000000001,0.0,1.775,0.0,0.04,95.745,0.0,0.035,0.22499999999999998,0.0,0.25,0.0,0.405,0.0,0.0,0.8,1280,860,12
264,AISI 4140H Steel," heat treated, tempered 705°C (1300°F), 25 mm (1 in.) round",0.0,0.0,0.875,0.0,0.0,0.0,0.04,97.22,0.0,0.035,0.22499999999999998,0.0,0.22499999999999998,0.0,0.405,0.0,0.0,0.975,807,689,23
265,AISI 4320 Steel," normalized 925°C (1700°F) in 32 mm rounds, machined to 25 mm (1 in.) rounds, pseudocarburized 925°C (1700°F) for 8 hrs., box cooled to RT, reheated to 800°C (1470°F), oil quenched, 150°C (300°F) temper, tested in 12.8 mm rounds",0.0,0.0,0.55,0.0,1.825,0.0,0.04,96.38,0.0,0.035,0.22499999999999998,0.0,0.25,0.0,0.195,0.0,0.0,0.5,1025,848,15
266,AISI 4340 Steel," normalized, 100 mm (4 in.) round",0.0,0.0,0.7,0.0,1.825,0.0,0.04,95.725,0.0,0.035,0.22499999999999998,0.0,0.25,0.0,0.4,0.0,0.0,0.8,1110,710,13
267,AISI 4320 Steel, normalized at 895°C (1640°F),0.0,0.0,0.55,0.0,1.825,0.0,0.04,96.38,0.0,0.035,0.22499999999999998,0.0,0.25,0.0,0.195,0.0,0.0,0.5,793,460,20
268,AISI E4340 Steel," oil quenched 800°C (1470°F), 540°C (1000°F) temper, 13 mm (0.5 in.) round",0.0,0.0,0.75,0.0,1.825,0.0,0.02,95.7,0.0,0.025,0.22499999999999998,0.0,0.25,0.0,0.405,0.0,0.0,0.8,1255,1165,13
269,AISI 4320 Steel," normalized 925°C (1700°F) in 32 mm rounds, machined to 25 mm (1 in.) rounds, pseudocarburized 925°C (1700°F) for 8 hrs., box cooled to RT, reheated to 830°C (1525°F), oil quenched, 150°C (300°F) temper, tested in 12.8 mm rounds",0.0,0.0,0.55,0.0,1.825,0.0,0.04,96.38,0.0,0.035,0.22499999999999998,0.0,0.25,0.0,0.195,0.0,0.0,0.5,1110,958,16
270,AISI 4340 Steel," oil quenched 855°C (1570°F), 230°C (450°F) temper for 4 hrs.",0.0,0.0,0.7,0.0,1.825,0.0,0.04,95.725,0.0,0.035,0.22499999999999998,0.0,0.25,0.0,0.4,0.0,0.0,0.8,1855,1550,12
271,AISI 4320H Steel," normalized: heated to 895°C (1640°F), air cooled, 100 mm (4 in.) round",0.0,0.0,0.55,0.0,1.775,0.0,0.04,96.425,0.0,0.035,0.22499999999999998,0.0,0.25,0.0,0.2,0.0,0.0,0.5,703,395,22
272,AISI 4320H Steel," normalized 925°C (1700°F), pseudocarburized at 925°C (1700°F) for 8 hrs., reheated to 775°C (1425°F) and oil quenched, 150°C (300°F) temper",0.0,0.0,0.55,0.0,1.775,0.0,0.04,96.425,0.0,0.035,0.22499999999999998,0.0,0.25,0.0,0.2,0.0,0.0,0.5,958,793,15
273,AISI 4140H Steel," heat treated, tempered 260°C (500°F), 25 mm (1 in.) round",0.0,0.0,0.875,0.0,0.0,0.0,0.04,97.22,0.0,0.035,0.22499999999999998,0.0,0.22499999999999998,0.0,0.405,0.0,0.0,0.975,1860,1655,11
274,AISI 4140H Steel," oil quenched 845°C (1550°F), tempered 540°C (1000°F), 13 mm (0.5 in.) round",0.0,0.0,0.875,0.0,0.0,0.0,0.04,97.22,0.0,0.035,0.22499999999999998,0.0,0.22499999999999998,0.0,0.405,0.0,0.0,0.975,1185,1110,15
275,AISI 4320 Steel," mock carburized 925°C (1700°F) for 8 hrs., reheated to 815°C (1500°F), oil quenched, 230°C (450°F) temper, 50 mm (2 in.) round",0.0,0.0,0.55,0.0,1.825,0.0,0.04,96.38,0.0,0.035,0.22499999999999998,0.0,0.25,0.0,0.195,0.0,0.0,0.5,896,585,20
276,AISI E4340 H Steel," normalized, 25 mm round",0.0,0.0,0.7749999999999999,0.0,1.775,0.0,0.02,95.725,0.0,0.025,0.22499999999999998,0.0,0.25,0.0,0.405,0.0,0.0,0.8,1282,862,12
277,AISI 4150H Steel," normalized at 870°C (1600°F), air cooled, 50 mm (2 in.) round",0.0,0.0,0.875,0.0,0.0,0.0,0.04,97.145,0.0,0.035,0.22499999999999998,0.0,0.2,0.0,0.505,0.0,0.0,0.975,1095,717,13
278,AISI E4340 H Steel," oil quenched 800°C (1470°F), 595°C (1100°F) temper, 13 mm (0.5 in.) round",0.0,0.0,0.7749999999999999,0.0,1.775,0.0,0.02,95.725,0.0,0.025,0.22499999999999998,0.0,0.25,0.0,0.405,0.0,0.0,0.8,1145,1117,17
279,AISI 4320 Steel, annealed at 850°C (1560°F),0.0,0.0,0.55,0.0,1.825,0.0,0.04,96.38,0.0,0.035,0.22499999999999998,0.0,0.25,0.0,0.195,0.0,0.0,0.5,580,425,29
280,AISI 4320H Steel," mock carburized, oil quenched, 150°C (300°F) temper, 13 mm (0.5 in.) round",0.0,0.0,0.55,0.0,1.775,0.0,0.04,96.425,0.0,0.035,0.22499999999999998,0.0,0.25,0.0,0.2,0.0,0.0,0.5,1460,1125,11
281,AISI 4320 Steel," mock carburized 925°C (1700°F) for 8 hrs., reheated to 815°C (1500°F), oil quenched, 230°C (450°F) temper, 25 mm (1 in.) rounds",0.0,0.0,0.55,0.0,1.825,0.0,0.04,96.38,0.0,0.035,0.22499999999999998,0.0,0.25,0.0,0.195,0.0,0.0,0.5,1025,724,17
282,AISI 4320H Steel," normalized 925°C (1700°F), pseudocarburized at 925°C (1700°F) for 8 hrs., oil quenched, 150°C (300°F) temper",0.0,0.0,0.55,0.0,1.775,0.0,0.04,96.425,0.0,0.035,0.22499999999999998,0.0,0.25,0.0,0.2,0.0,0.0,0.5,1150,972,14
283,AISI 4150 Steel," oil quenched 830°C (1525°F), 540°C (1000°F) temper, 13 mm (0.5 in.) round",0.0,0.0,0.875,0.0,0.0,0.0,0.04,97.17,0.0,0.035,0.22499999999999998,0.0,0.2,0.0,0.505,0.0,0.0,0.9500000000000001,1310,1215,13
284,AISI 4320H Steel," single quenched and tempered: (carburized 925°C (1700°F) for 8 hrs., pot cooled, reheated to 830°C (1525°F), quenched in agitated oil, 230°C (450°F) temper); 1.9 mm case depth",0.0,0.0,0.55,0.0,1.775,0.0,0.04,96.425,0.0,0.035,0.22499999999999998,0.0,0.25,0.0,0.2,0.0,0.0,0.5,1460,1195,12
285,AISI 4419 Steel," direct quenched from pot, 150°C (300°F) temper",0.0,0.0,0.55,0.0,0.0,0.0,0.04,98.395,0.0,0.035,0.25,0.0,0.525,0.0,0.20500000000000002,0.0,0.0,0.0,831,608,19
286,AISI E4340 H Steel," normalized, 100 mm (4 in.) round",0.0,0.0,0.7749999999999999,0.0,1.775,0.0,0.02,95.725,0.0,0.025,0.22499999999999998,0.0,0.25,0.0,0.405,0.0,0.0,0.8,1110,710,13
287,AISI 4340 Steel," oil quenched 800°C (1470°F), 595°C (1100°F) temper, 100 mm (4 in.) round",0.0,0.0,0.7,0.0,1.825,0.0,0.04,95.725,0.0,0.035,0.22499999999999998,0.0,0.25,0.0,0.4,0.0,0.0,0.8,924,786,19
288,AISI 4320 Steel," normalized 925°C (1700°F) in 32 mm rounds, machined to 13.7 mm rounds, pseudocarburized 925°C (1700°F) for 8 hrs., oil quenched, 150°C (300°F) temper, tested in 12.8 mm rounds",0.0,0.0,0.55,0.0,1.825,0.0,0.04,96.38,0.0,0.035,0.22499999999999998,0.0,0.25,0.0,0.195,0.0,0.0,0.5,1240,1020,14
289,AISI 4320H Steel," mock carburized, oil quenched, 150°C (300°F) temper, 25 mm round",0.0,0.0,0.55,0.0,1.775,0.0,0.04,96.425,0.0,0.035,0.22499999999999998,0.0,0.25,0.0,0.2,0.0,0.0,0.5,1050,738,17
290,AISI 4340 Steel," oil quenched 800°C (1470°F), 540°C (1000°F) temper, 100 mm (4 in.) round",0.0,0.0,0.7,0.0,1.825,0.0,0.04,95.725,0.0,0.035,0.22499999999999998,0.0,0.25,0.0,0.4,0.0,0.0,0.8,1138,1000,15
291,AISI 4320H Steel," mock carburized, oil quenched, 150°C (300°F) temper, 50 mm (2 in.) round",0.0,0.0,0.55,0.0,1.775,0.0,0.04,96.425,0.0,0.035,0.22499999999999998,0.0,0.25,0.0,0.2,0.0,0.0,0.5,910,595,22
292,AISI E4340 Steel," oil quenched 800°C (1470°F), 650°C (1200°F) temper, 50 mm (2 in.) round",0.0,0.0,0.75,0.0,1.825,0.0,0.02,95.7,0.0,0.025,0.22499999999999998,0.0,0.25,0.0,0.405,0.0,0.0,0.8,931,834,20
293,AISI 4340 Steel," oil quenched 800°C (1470°F), 595°C (1100°F) temper, 25 mm round",0.0,0.0,0.7,0.0,1.825,0.0,0.04,95.725,0.0,0.035,0.22499999999999998,0.0,0.25,0.0,0.4,0.0,0.0,0.8,1138,1096,16
294,AISI E4340 H Steel," oil quenched 800°C (1470°F), 595°C (1100°F) temper, 25 mm round",0.0,0.0,0.7749999999999999,0.0,1.775,0.0,0.02,95.725,0.0,0.025,0.22499999999999998,0.0,0.25,0.0,0.405,0.0,0.0,0.8,1138,1096,16
295,AISI 4340 Steel," oil quenched 800°C (1470°F), 650°C (1200°F) temper, 25 mm round",0.0,0.0,0.7,0.0,1.825,0.0,0.04,95.725,0.0,0.035,0.22499999999999998,0.0,0.25,0.0,0.4,0.0,0.0,0.8,958,883,20
296,AISI 4340 Steel," oil quenched 800°C (1470°F), 540°C (1000°F) temper, 25 mm round",0.0,0.0,0.7,0.0,1.825,0.0,0.04,95.725,0.0,0.035,0.22499999999999998,0.0,0.25,0.0,0.4,0.0,0.0,0.8,1207,1145,14
297,AISI E4340 Steel, normalized 870°C (1600°F),0.0,0.0,0.75,0.0,1.825,0.0,0.02,95.7,0.0,0.025,0.22499999999999998,0.0,0.25,0.0,0.405,0.0,0.0,0.8,1280,860,12
298,AISI 4130 Steel," water quenched 855°C (1570°F), 480°C (900°F) temper, 25 mm (1 in.) round",0.0,0.0,0.5,0.0,0.0,0.0,0.04,97.745,0.0,0.035,0.22499999999999998,0.0,0.2,0.0,0.30500000000000005,0.0,0.0,0.9500000000000001,1110,951,14
299,AISI E4340 Steel," oil quenched 800°C (1470°F), 595°C (1100°F) temper, 25 mm round",0.0,0.0,0.75,0.0,1.825,0.0,0.02,95.7,0.0,0.025,0.22499999999999998,0.0,0.25,0.0,0.405,0.0,0.0,0.8,1138,1096,16
300,AISI E4340 Steel," oil quenched 800°C (1470°F), 540°C (1000°F) temper, 50 mm (2 in.) round",0.0,0.0,0.75,0.0,1.825,0.0,0.02,95.7,0.0,0.025,0.22499999999999998,0.0,0.25,0.0,0.405,0.0,0.0,0.8,1172,1103,16
301,AISI E4340 H Steel," oil quenched 800°C (1470°F), 595°C (1100°F) temper, 100 mm round",0.0,0.0,0.7749999999999999,0.0,1.775,0.0,0.02,95.725,0.0,0.025,0.22499999999999998,0.0,0.25,0.0,0.405,0.0,0.0,0.8,924,786,19
302,AISI 4320H Steel," normalized 925°C (1700°F), pseudocarburized at 925°C (1700°F) for 8 hrs., reheated to 800°C (1470°F) and oil quenched, 150°C (300°F) temper",0.0,0.0,0.55,0.0,1.775,0.0,0.04,96.425,0.0,0.035,0.22499999999999998,0.0,0.25,0.0,0.2,0.0,0.0,0.5,1025,848,15
303,AISI 4320H Steel," normalized 925°C (1700°F) in 32 mm rounds, machined to 13.7 mm rounds, pseudocarburized at 925°C (1700°F) for 8 hrs., box cooled to 20°C, oil quenched, 150°C (300°F) temper",0.0,0.0,0.55,0.0,1.775,0.0,0.04,96.425,0.0,0.035,0.22499999999999998,0.0,0.25,0.0,0.2,0.0,0.0,0.5,1240,1020,14
304,AISI E4340 Steel," oil quenched 800°C (1470°F), 650°C (1200°F) temper, 100 mm (4 in.) round",0.0,0.0,0.75,0.0,1.825,0.0,0.02,95.7,0.0,0.025,0.22499999999999998,0.0,0.25,0.0,0.405,0.0,0.0,0.8,855,731,21
305,AISI 4340 Steel," oil quenched 800°C (1470°F), 540°C (1000°F) temper, 13 mm (0.5 in.) round",0.0,0.0,0.7,0.0,1.825,0.0,0.04,95.725,0.0,0.035,0.22499999999999998,0.0,0.25,0.0,0.4,0.0,0.0,0.8,1255,1165,13
307,AISI 4422 Steel," heat treated in 25 mm rounds, reheated to 870°C (1600°F), 150°C (300°F) temper",0.0,0.0,0.75,0.0,0.0,0.0,0.04,98.325,0.0,0.035,0.22499999999999998,0.0,0.4,0.0,0.225,0.0,0.0,0.0,827,540,20
308,AISI E4340 Steel," oil quenched 845°C, 650°C (1200°F) temper",0.0,0.0,0.75,0.0,1.825,0.0,0.02,95.7,0.0,0.025,0.22499999999999998,0.0,0.25,0.0,0.405,0.0,0.0,0.8,1005,938,20
309,AISI E4340 H Steel," oil quenched 845°C, 425°C (800°F) temper",0.0,0.0,0.7749999999999999,0.0,1.775,0.0,0.02,95.725,0.0,0.025,0.22499999999999998,0.0,0.25,0.0,0.405,0.0,0.0,0.8,1595,1475,12
310,AISI E4340 Steel," normalized, 25 mm round",0.0,0.0,0.75,0.0,1.825,0.0,0.02,95.7,0.0,0.025,0.22499999999999998,0.0,0.25,0.0,0.405,0.0,0.0,0.8,1282,862,12
311,AISI 4320 Steel," normalized 895°C (1640°F), air cooled, 13 mm (0.5 in.) round",0.0,0.0,0.55,0.0,1.825,0.0,0.04,96.38,0.0,0.035,0.22499999999999998,0.0,0.25,0.0,0.195,0.0,0.0,0.5,841,510,23
312,AISI E4340 Steel," oil quenched 800°C (1470°F), 595°C (1100°F) temper, 100 mm (4 in.) round",0.0,0.0,0.75,0.0,1.825,0.0,0.02,95.7,0.0,0.025,0.22499999999999998,0.0,0.25,0.0,0.405,0.0,0.0,0.8,924,786,19
313,AISI 4419 Steel," single quenched, 230°C (450°F) temper",0.0,0.0,0.55,0.0,0.0,0.0,0.04,98.395,0.0,0.035,0.25,0.0,0.525,0.0,0.20500000000000002,0.0,0.0,0.0,708,431,24
314,AISI 4320 Steel," single quenched and tempered (carburized 925°C (1700°F) for 8hrs, pot cooled, reheated to 830°C (1525°F), quenched in agitated oil, 150°C (300°F) temper)",0.0,0.0,0.55,0.0,1.825,0.0,0.04,96.38,0.0,0.035,0.22499999999999998,0.0,0.25,0.0,0.195,0.0,0.0,0.5,1505,1225,13
315,AISI 4320 Steel," annealed (heated to 850°C (1560°F), furnace cooled 15°C/hr. to 420°C, air cooled), 25 mm (1 in.) round",0.0,0.0,0.55,0.0,1.825,0.0,0.04,96.38,0.0,0.035,0.22499999999999998,0.0,0.25,0.0,0.195,0.0,0.0,0.5,580,425,29
316,AISI 4427 Steel," heat treated in 13.7 mm rounds, reheated to 805°C (1480°F), 150°C (300°F) temper",0.0,0.0,0.8,0.0,0.0,0.0,0.04,98.235,0.0,0.035,0.22499999999999998,0.0,0.4,0.0,0.265,0.0,0.0,0.0,924,724,14
317,AISI E4340 Steel, annealed 810°C,0.0,0.0,0.75,0.0,1.825,0.0,0.02,95.7,0.0,0.025,0.22499999999999998,0.0,0.25,0.0,0.405,0.0,0.0,0.8,745,475,22
318,AISI 4419H Steel," direct quenched from pot and tempered, 150°C (300°F)",0.0,0.0,0.55,0.0,0.0,0.0,0.04,98.4,0.0,0.035,0.25,0.0,0.525,0.0,0.2,0.0,0.0,0.0,831,608,19
319,AISI E4340 Steel," annealed, 25 mm round",0.0,0.0,0.75,0.0,1.825,0.0,0.02,95.7,0.0,0.025,0.22499999999999998,0.0,0.25,0.0,0.405,0.0,0.0,0.8,745,470,22
320,AISI E4340 H Steel," oil quenched 800°C (1470°F), 595°C (1100°F) temper, 50 mm (2 in.) round",0.0,0.0,0.7749999999999999,0.0,1.775,0.0,0.02,95.725,0.0,0.025,0.22499999999999998,0.0,0.25,0.0,0.405,0.0,0.0,0.8,1014,958,19
321,AISI 4118H Steel," mock carburized at 925°C (1700°F) for 8 hours, reheated to 830°C (1525°F), oil quenched, 150°C (300°F) temper, 50 mm (2 in.) round",0.0,0.0,0.8,0.0,0.0,0.0,0.04,98.085,0.0,0.035,0.22499999999999998,0.0,0.11499999999999999,0.0,0.2,0.0,0.0,0.5,669,317,26
322,AISI 4419H Steel," normalized at 955°C (1750°F), 14 mm (0.55 in.) round",0.0,0.0,0.55,0.0,0.0,0.0,0.04,98.4,0.0,0.035,0.25,0.0,0.525,0.0,0.2,0.0,0.0,0.0,540,360,33
323,AISI 4150 Steel," oil quenched 830°C (1525°F), 595°C (1100°F) temper, 25 mm (1 in.) round",0.0,0.0,0.875,0.0,0.0,0.0,0.04,97.17,0.0,0.035,0.22499999999999998,0.0,0.2,0.0,0.505,0.0,0.0,0.9500000000000001,1145,1034,15
324,AISI 4419H Steel," mock carburized, 150°C (300°F) temper, 25 mm (1 in.) round",0.0,0.0,0.55,0.0,0.0,0.0,0.04,98.4,0.0,0.035,0.25,0.0,0.525,0.0,0.2,0.0,0.0,0.0,670,435,24
325,AISI 4620 Steel," mock carburized, 150°C (300°F) temper, 13 mm (0.5 in.) round",0.0,0.0,0.55,0.0,1.825,0.0,0.04,96.855,0.0,0.035,0.25,0.0,0.25,0.0,0.195,0.0,0.0,0.0,876,620,20
326,AISI 4419H Steel," normalized at 955°C (1750°F), 50 mm (2 in.) round",0.0,0.0,0.55,0.0,0.0,0.0,0.04,98.4,0.0,0.035,0.25,0.0,0.525,0.0,0.2,0.0,0.0,0.0,495,345,30
327,AISI E4340 Steel," normalized, 50 mm (2 in.) round",0.0,0.0,0.75,0.0,1.825,0.0,0.02,95.7,0.0,0.025,0.22499999999999998,0.0,0.25,0.0,0.405,0.0,0.0,0.8,1220,786,13
328,AISI 4340 Steel," oil quenched 800°C (1470°F), 650°C (1200°F) temper, 13 mm (0.5 in.) round",0.0,0.0,0.7,0.0,1.825,0.0,0.04,95.725,0.0,0.035,0.22499999999999998,0.0,0.25,0.0,0.4,0.0,0.0,0.8,1000,938,20
329,AISI 4419H Steel," mock carburized, 230°C (450°F) temper, 14 mm (0.55 in.) round",0.0,0.0,0.55,0.0,0.0,0.0,0.04,98.4,0.0,0.035,0.25,0.0,0.525,0.0,0.2,0.0,0.0,0.0,710,425,24
330,AISI E4340 H Steel," oil quenched 800°C (1470°F), 650°C (1200°F) temper, 50 mm round",0.0,0.0,0.7749999999999999,0.0,1.775,0.0,0.02,95.725,0.0,0.025,0.22499999999999998,0.0,0.25,0.0,0.405,0.0,0.0,0.8,931,834,20
331,AISI 4620 Steel," normalized, machined to 13.7 mm rounds, pseudocarburized, reheated to 775°C (1430°F), quenched and tempered",0.0,0.0,0.55,0.0,1.825,0.0,0.04,96.855,0.0,0.035,0.25,0.0,0.25,0.0,0.195,0.0,0.0,0.0,910,738,14
332,AISI E4340 Steel," oil quenched 800°C (1470°F), 540°C (1000°F) temper, 25 mm round",0.0,0.0,0.75,0.0,1.825,0.0,0.02,95.7,0.0,0.025,0.22499999999999998,0.0,0.25,0.0,0.405,0.0,0.0,0.8,1207,1145,14
333,AISI E4340 H Steel," annealed, 25 mm round",0.0,0.0,0.7749999999999999,0.0,1.775,0.0,0.02,95.725,0.0,0.025,0.22499999999999998,0.0,0.25,0.0,0.405,0.0,0.0,0.8,745,470,22
334,AISI E4340 H Steel," oil quenched 800°C (1470°F), 540°C (1000°F) temper, 50 mm (2 in.) round",0.0,0.0,0.7749999999999999,0.0,1.775,0.0,0.02,95.725,0.0,0.025,0.22499999999999998,0.0,0.25,0.0,0.405,0.0,0.0,0.8,1172,1103,16
335,AISI 4620 Steel," normalized, machined to 13.7 mm rounds, pseudocarburized, reheated to 925°C (1700°F), quenched and tempered",0.0,0.0,0.55,0.0,1.825,0.0,0.04,96.855,0.0,0.035,0.25,0.0,0.25,0.0,0.195,0.0,0.0,0.0,1014,841,16
336,AISI 4427 Steel," heat treated in 13.7 mm rounds, reheated to 865°C (1590°F), 150°C (300°F) temper",0.0,0.0,0.8,0.0,0.0,0.0,0.04,98.235,0.0,0.035,0.22499999999999998,0.0,0.4,0.0,0.265,0.0,0.0,0.0,1255,896,13
337,AISI 4320 Steel," mock carburized 925°C (1700°F) for 8 hrs., reheated to 815°C (1500°F), oil quenched, 150°C (300°F) temper, 13 mm (0.5 in.) round",0.0,0.0,0.55,0.0,1.825,0.0,0.04,96.38,0.0,0.035,0.22499999999999998,0.0,0.25,0.0,0.195,0.0,0.0,0.5,1460,1125,11
338,AISI 4620 Steel," mock carburized, 230°C (450°F) temper, 25 mm (1 in.) round",0.0,0.0,0.55,0.0,1.825,0.0,0.04,96.855,0.0,0.035,0.25,0.0,0.25,0.0,0.195,0.0,0.0,0.0,675,455,27
339,AISI E4340 H Steel," oil quenched 845°C, 650°C (1200°F) temper",0.0,0.0,0.7749999999999999,0.0,1.775,0.0,0.02,95.725,0.0,0.025,0.22499999999999998,0.0,0.25,0.0,0.405,0.0,0.0,0.8,1005,938,20
340,AISI 4620 Steel," annealed, 25 mm round",0.0,0.0,0.55,0.0,1.825,0.0,0.04,96.855,0.0,0.035,0.25,0.0,0.25,0.0,0.195,0.0,0.0,0.0,510,370,31
341,AISI E4340 Steel, annealed 810°C (1490°F),0.0,0.0,0.75,0.0,1.825,0.0,0.02,95.7,0.0,0.025,0.22499999999999998,0.0,0.25,0.0,0.405,0.0,0.0,0.8,745,475,22
342,AISI 4620 Steel," normalized, machined to 25 mm (1 in.) rounds, pseudocarburized, reheated to 830°C (1525°F), quenched and tempered",0.0,0.0,0.55,0.0,1.825,0.0,0.04,96.855,0.0,0.035,0.25,0.0,0.25,0.0,0.195,0.0,0.0,0.0,945,752,17
343,AISI 4427 Steel," heat treated in 25 mm rounds, reheated to 765°C (1410°F), 150°C (300°F) temper",0.0,0.0,0.8,0.0,0.0,0.0,0.04,98.235,0.0,0.035,0.22499999999999998,0.0,0.4,0.0,0.265,0.0,0.0,0.0,951,560,17
344,AISI 4620 Steel," mock carburized, 230°C (450°F) temper, 50 mm (2 in.) round",0.0,0.0,0.55,0.0,1.825,0.0,0.04,96.855,0.0,0.035,0.25,0.0,0.25,0.0,0.195,0.0,0.0,0.0,660,425,26
345,AISI 4620 Steel," mock carburized, 150°C (300°F) temper, 25 mm (1 in.) round",0.0,0.0,0.55,0.0,1.825,0.0,0.04,96.855,0.0,0.035,0.25,0.0,0.25,0.0,0.195,0.0,0.0,0.0,675,460,25
346,AISI 4320 Steel," mock carburized 925°C (1700°F) for 8 hrs., reheated to 815°C (1500°F), oil quenched, 150°C (300°F) temper, 100 mm (4 in.) round",0.0,0.0,0.55,0.0,1.825,0.0,0.04,96.38,0.0,0.035,0.22499999999999998,0.0,0.25,0.0,0.195,0.0,0.0,0.5,827,515,24
347,AISI 4150H Steel," oil quenched 830°C (1525°F), 650°C (1200°F) temper, 50 mm (2 in.) round",0.0,0.0,0.875,0.0,0.0,0.0,0.04,97.145,0.0,0.035,0.22499999999999998,0.0,0.2,0.0,0.505,0.0,0.0,0.975,931,814,20
348,AISI E4340 H Steel," oil quenched 855°C (1570°F), 230°C (450°F) temper for 4 hrs",0.0,0.0,0.7749999999999999,0.0,1.775,0.0,0.02,95.725,0.0,0.025,0.22499999999999998,0.0,0.25,0.0,0.405,0.0,0.0,0.8,1855,1550,12
349,AISI 4620H Steel," normalized, machined to 25 mm (1 in.) rounds, pseudocarburized, reheated to 775°C (1430°F), quenched and tempered",0.0,0.0,0.55,0.0,1.775,0.0,0.04,96.9,0.0,0.035,0.25,0.0,0.25,0.0,0.2,0.0,0.0,0.0,883,758,16
350,AISI 4427 Steel," heat treated in 13.7 mm rounds, oil quenched, 150°C (300°F) temper",0.0,0.0,0.8,0.0,0.0,0.0,0.04,98.235,0.0,0.035,0.22499999999999998,0.0,0.4,0.0,0.265,0.0,0.0,0.0,1434,903,11
351,AISI 4620H Steel," normalized, 25 mm (1 in.) round",0.0,0.0,0.55,0.0,1.775,0.0,0.04,96.9,0.0,0.035,0.25,0.0,0.25,0.0,0.2,0.0,0.0,0.0,570,365,29
352,AISI E4340 H Steel," oil quenched 800°C (1470°F), 650°C (1200°F) temper, 13 mm (0.5 in.) round",0.0,0.0,0.7749999999999999,0.0,1.775,0.0,0.02,95.725,0.0,0.025,0.22499999999999998,0.0,0.25,0.0,0.405,0.0,0.0,0.8,1000,938,20
353,AISI 4150 Steel," oil quenched 830°C (1525°F), 595°C (1100°F) temper, 13 mm (0.5 in.) round",0.0,0.0,0.875,0.0,0.0,0.0,0.04,97.17,0.0,0.035,0.22499999999999998,0.0,0.2,0.0,0.505,0.0,0.0,0.9500000000000001,1170,1076,14
354,AISI E4340 H Steel," normalized, 13 mm (0.5 in.) round",0.0,0.0,0.7749999999999999,0.0,1.775,0.0,0.02,95.725,0.0,0.025,0.22499999999999998,0.0,0.25,0.0,0.405,0.0,0.0,0.8,1448,972,12
355,AISI 4620 Steel," mock carburized, 150°C (300°F) temper, 100 mm (4 in.) round",0.0,0.0,0.55,0.0,1.825,0.0,0.04,96.855,0.0,0.035,0.25,0.0,0.25,0.0,0.195,0.0,0.0,0.0,585,360,29
356,AISI 4620H Steel," mock carburized, 230°C (450°F) temper, 25 mm (1 in.) round",0.0,0.0,0.55,0.0,1.775,0.0,0.04,96.9,0.0,0.035,0.25,0.0,0.25,0.0,0.2,0.0,0.0,0.0,675,455,27
357,AISI 4620H Steel," normalized, machined to 25 mm (1 in.) rounds, pseudocarburized, reheated to 830°C (1525°F), quenched and tempered",0.0,0.0,0.55,0.0,1.775,0.0,0.04,96.9,0.0,0.035,0.25,0.0,0.25,0.0,0.2,0.0,0.0,0.0,945,752,17
358,AISI 4422 Steel," heat treated in 13.7 mm rounds, oil quenched, 150°C (300°F) temper",0.0,0.0,0.75,0.0,0.0,0.0,0.04,98.325,0.0,0.035,0.22499999999999998,0.0,0.4,0.0,0.225,0.0,0.0,0.0,965,670,14
359,AISI 4620 Steel," mock carburized, 230°C (450°F) temper, 100 mm (4 in.) round",0.0,0.0,0.55,0.0,1.825,0.0,0.04,96.855,0.0,0.035,0.25,0.0,0.25,0.0,0.195,0.0,0.0,0.0,580,365,29
360,AISI 4620 Steel," single quenched and tempered, carburized, oil quenched, 230°C (450°F) temper",0.0,0.0,0.55,0.0,1.825,0.0,0.04,96.855,0.0,0.035,0.25,0.0,0.25,0.0,0.195,0.0,0.0,0.0,796,557,20
361,AISI 4620H Steel," mock carburized, 150°C (300°F) temper, 25 mm (1 in.) round",0.0,0.0,0.55,0.0,1.775,0.0,0.04,96.9,0.0,0.035,0.25,0.0,0.25,0.0,0.2,0.0,0.0,0.0,675,460,25
362,AISI 4620H Steel," normalized, machined to 13.7 mm rounds, pseudocarburized, reheated to 800°C (1470°F), quenched and tempered",0.0,0.0,0.55,0.0,1.775,0.0,0.04,96.9,0.0,0.035,0.25,0.0,0.25,0.0,0.2,0.0,0.0,0.0,958,786,16
363,AISI 4320 Steel," normalized 895°C (1640°F), air cooled, 25 mm (1 in.) round",0.0,0.0,0.55,0.0,1.825,0.0,0.04,96.38,0.0,0.035,0.22499999999999998,0.0,0.25,0.0,0.195,0.0,0.0,0.5,793,460,20
364,AISI 4620H Steel," normalized, 13 mm (0.5 in.) round",0.0,0.0,0.55,0.0,1.775,0.0,0.04,96.9,0.0,0.035,0.25,0.0,0.25,0.0,0.2,0.0,0.0,0.0,600,380,30
365,AISI 4620 Steel," normalized, 25 mm (1 in.) round",0.0,0.0,0.55,0.0,1.825,0.0,0.04,96.855,0.0,0.035,0.25,0.0,0.25,0.0,0.195,0.0,0.0,0.0,570,365,29
366,AISI 4427 Steel," heat treated in 25 mm rounds, oil quenched, 150°C (300°F) temper",0.0,0.0,0.8,0.0,0.0,0.0,0.04,98.235,0.0,0.035,0.22499999999999998,0.0,0.4,0.0,0.265,0.0,0.0,0.0,1076,670,14
367,AISI 4320H Steel," mock carburized, oil quenched, 230°C (450°F) temper, 13 mm (0.5 in.) round",0.0,0.0,0.55,0.0,1.775,0.0,0.04,96.425,0.0,0.035,0.22499999999999998,0.0,0.25,0.0,0.2,0.0,0.0,0.5,1295,1035,13
368,AISI E4340 H Steel," oil quenched 800°C (1470°F), 540°C (1000°F) temper, 100 mm (4 in.) round",0.0,0.0,0.7749999999999999,0.0,1.775,0.0,0.02,95.725,0.0,0.025,0.22499999999999998,0.0,0.25,0.0,0.405,0.0,0.0,0.8,1138,1000,15
369,AISI 4620 Steel," single quenched and tempered, carburized, oil quenched, 150°C (300°F) temper",0.0,0.0,0.55,0.0,1.825,0.0,0.04,96.855,0.0,0.035,0.25,0.0,0.25,0.0,0.195,0.0,0.0,0.0,822,576,19
370,AISI 4620H Steel," double quenched and tempered, carburized, oil quenched, 230°C (450°F) temper",0.0,0.0,0.55,0.0,1.775,0.0,0.04,96.9,0.0,0.035,0.25,0.0,0.25,0.0,0.2,0.0,0.0,0.0,795,531,22
371,AISI 4620H Steel," normalized, machined to 13.7 mm rounds, pseudocarburized, reheated to 925°C (1700°F), quenched and tempered",0.0,0.0,0.55,0.0,1.775,0.0,0.04,96.9,0.0,0.035,0.25,0.0,0.25,0.0,0.2,0.0,0.0,0.0,1014,841,16
372,AISI 4340 Steel," oil quenched 845°C, 650°C (1200°F) temper",0.0,0.0,0.7,0.0,1.825,0.0,0.04,95.725,0.0,0.035,0.22499999999999998,0.0,0.25,0.0,0.4,0.0,0.0,0.8,1005,938,20
