Repository: josethomson954-coder/steel-property-predictor-

streamlit>=1.33
pandas>=2.0
numpy>=1.24
scikit-learn>=1.3
joblib>=1.3
pyarrow>=15.0

File: steel_dataset 1.csv (part 3 of 16)
Unnamed: 0,name,process,Al,Cu,Mn,N,Ni,Ti,S,Fe,Zr,P,Si,V,Mo,Co,C,Nb,B,Cr,ultimate_tensile,yield,ductility
0,AISI 4023 Steel," normalized at 925°C (1700°F), machined to 25 mm (1 in.) rounds, pseudocarburized at 925°C (1700°F), box cooled to RT, reheated to 800°C (1470°F) and oil quenched, 150°C (300°F) temper",0.0,0.0,0.8,0.0,0.0,0.0,0.04,98.4,0.0,0.035,0.25,0.0,0.25,0.0,0.225,0.0,0.0,0.0,745,440,21
373,AISI E4340 H Steel," normalized, 50 mm (2 in.) round",0.0,0.0,0.7749999999999999,0.0,1.775,0.0,0.02,95.725,0.0,0.025,0.22499999999999998,0.0,0.25,0.0,0.405,0.0,0.0,0.8,1220,786,13
374,AISI 4620 Steel," normalized, 13 mm (0.5 in.) round",0.0,0.0,0.55,0.0,1.825,0.0,0.04,96.855,0.0,0.035,0.25,0.0,0.25,0.0,0.195,0.0,0.0,0.0,600,380,30
375,AISI E4340 Steel," oil quenched 800°C (1470°F), 650°C (1200°F) temper, 13 mm (0.5 in.) round",0.0,0.0,0.75,0.0,1.825,0.0,0.02,95.7,0.0,0.025,0.22499999999999998,0.0,0.25,0.0,0.405,0.0,0.0,0.8,1000,938,20
376,AISI 4422 Steel," heat treated in 13.7 mm rounds, reheated to 870°C (1600°F), 150°C (300°F) temper",0.0,0.0,0.75,0.0,0.0,0.0,0.04,98.325,0.0,0.035,0.22499999999999998,0.0,0.4,0.0,0.225,0.0,0.0,0.0,896,640,17
377,AISI 4419H Steel," mock carburized, 150°C (300°F) temper, 50 mm (2 in.) round",0.0,0.0,0.55,0.0,0.0,0.0,0.04,98.4,0.0,0.035,0.25,0.0,0.525,0.0,0.2,0.0,0.0,0.0,660,415,25
378,AISI 4427 Steel," heat treated in 25 mm rounds, reheated to 805°C (1480°F), 150°C (300°F) temper",0.0,0.0,0.8,0.0,0.0,0.0,0.04,98.235,0.0,0.035,0.22499999999999998,0.0,0.4,0.0,0.265,0.0,0.0,0.0,945,550,17
379,AISI E4340 Steel," oil quenched 845°C, 425°C (800°F) temper",0.0,0.0,0.75,0.0,1.825,0.0,0.02,95.7,0.0,0.025,0.22499999999999998,0.0,0.25,0.0,0.405,0.0,0.0,0.8,1595,1475,12
380,AISI 4718H Steel," pseudocarburized, reheated to 765°C (1700°F) and oil quenched, 150°C (300°F) temper, 25 mm round",0.0,0.0,0.7749999999999999,0.0,1.05,0.0,0.04,96.89,0.0,0.04,0.22499999999999998,0.0,0.35,0.0,0.18,0.0,0.0,0.44999999999999996,1096,601,14
381,AISI 4422 Steel," heat treated in 25 mm rounds, oil quenched, 150°C (300°F) temper",0.0,0.0,0.75,0.0,0.0,0.0,0.04,98.325,0.0,0.035,0.22499999999999998,0.0,0.4,0.0,0.225,0.0,0.0,0.0,862,560,18
382,AISI 4718H Steel," pseudocarburized and oil quenched, 150°C (300°F) temper, 13.7 mm round",0.0,0.0,0.7749999999999999,0.0,1.05,0.0,0.04,96.89,0.0,0.04,0.22499999999999998,0.0,0.35,0.0,0.18,0.0,0.0,0.44999999999999996,1324,1010,14
383,AISI 4320 Steel," mock carburized 925°C (1700°F) for 8 hrs., reheated to 815°C (1500°F), oil quenched, 150°C (300°F) temper, 25 mm (1 in.) round",0.0,0.0,0.55,0.0,1.825,0.0,0.04,96.38,0.0,0.035,0.22499999999999998,0.0,0.25,0.0,0.195,0.0,0.0,0.5,1050,738,17
384,AISI 4718 Steel," pseudocarburized, reheated to 765°C (1410°F) and oil quenched, 150°C (300°F) temper, 13.7 mm round",0.0,0.0,0.8,0.0,1.05,0.0,0.04,96.81,0.0,0.04,0.275,0.0,0.35,0.0,0.185,0.0,0.0,0.45,1131,735,9
385,AISI 4620 Steel," mock carburized, 230°C (450°F) temper, 13 mm (0.5 in.) round",0.0,0.0,0.55,0.0,1.825,0.0,0.04,96.855,0.0,0.035,0.25,0.0,0.25,0.0,0.195,0.0,0.0,0.0,814,560,21
386,AISI 4815H Steel," pseudocarburized, reheated to 830°C (1525°F) and oil quenched, 150°C (300°F) temper, 13.7 mm (1 in.) round",0.0,0.0,0.5,0.0,3.5,0.0,0.04,95.3,0.0,0.035,0.22499999999999998,0.0,0.25,0.0,0.15,0.0,0.0,0.0,1165,1005,15
387,AISI 4815 Steel," pseudocarburized, reheated to 775°C (1430°F) and oil quenched, 150°C (300°F) temper, 13.7 mm (1 in.) round",0.0,0.0,0.5,0.0,3.5,0.0,0.04,95.295,0.0,0.035,0.22499999999999998,0.0,0.25,0.0,0.155,0.0,0.0,0.0,1115,951,15
388,AISI 4620H Steel," normalized, 50 mm (2 in.) round",0.0,0.0,0.55,0.0,1.775,0.0,0.04,96.9,0.0,0.035,0.25,0.0,0.25,0.0,0.2,0.0,0.0,0.0,550,365,29
389,AISI E4340 Steel," oil quenched 800°C (1470°F), 595°C (1100°F) temper, 13 mm (0.5 in.) round",0.0,0.0,0.75,0.0,1.825,0.0,0.02,95.7,0.0,0.025,0.22499999999999998,0.0,0.25,0.0,0.405,0.0,0.0,0.8,1145,1117,17
390,AISI 4620H Steel," mock carburized, 230°C (450°F) temper, 13 mm (0.5 in.) round",0.0,0.0,0.55,0.0,1.775,0.0,0.04,96.9,0.0,0.035,0.25,0.0,0.25,0.0,0.2,0.0,0.0,0.0,814,560,21
391,AISI 4620H Steel," normalized, machined to 25 mm (1 in.) rounds, pseudocarburized, reheated to 925°C (1700°F), quenched and tempered",0.0,0.0,0.55,0.0,1.775,0.0,0.04,96.9,0.0,0.035,0.25,0.0,0.25,0.0,0.2,0.0,0.0,0.0,965,772,15
392,AISI 4620H Steel," normalized, machined to 25 mm (1 in.) rounds, pseudocarburized, reheated to 800°C (1470°F), quenched and tempered",0.0,0.0,0.55,0.0,1.775,0.0,0.04,96.9,0.0,0.035,0.25,0.0,0.25,0.0,0.2,0.0,0.0,0.0,910,724,16
393,AISI 4718H Steel," pseudocarburized, reheated to 800°C (1470°F) and oil quenched, 150°C (300°F) temper, 13.7 mm round",0.0,0.0,0.7749999999999999,0.0,1.05,0.0,0.04,96.89,0.0,0.04,0.22499999999999998,0.0,0.35,0.0,0.18,0.0,0.0,0.44999999999999996,1159,834,13
394,AISI 4820 Steel," single quenched and tempered (230°C (450°F)), 1.2 mm case depth",0.0,0.0,0.6,0.0,3.5,0.0,0.04,95.145,0.0,0.035,0.22499999999999998,0.0,0.25,0.0,0.20500000000000002,0.0,0.0,0.0,1415,1272,13
395,AISI 4815 Steel," pseudocarburized and oil quenched, 150°C (300°F) temper, 25 mm (1 in.) round",0.0,0.0,0.5,0.0,3.5,0.0,0.04,95.295,0.0,0.035,0.22499999999999998,0.0,0.25,0.0,0.155,0.0,0.0,0.0,1095,917,16
396,AISI 4820 Steel," direct quenched from pot, tempered (230°C (450°F)), 0.99 mm case depth",0.0,0.0,0.6,0.0,3.5,0.0,0.04,95.145,0.0,0.035,0.22499999999999998,0.0,0.25,0.0,0.20500000000000002,0.0,0.0,0.0,1382,1170,12
397,AISI 4422 Steel," heat treated in 25 mm rounds, reheated to 820°C (1510°F), 150°C (300°F) temper",0.0,0.0,0.75,0.0,0.0,0.0,0.04,98.325,0.0,0.035,0.22499999999999998,0.0,0.4,0.0,0.225,0.0,0.0,0.0,758,400,18
398,AISI 4820 Steel," single quenched and tempered, 150°C (300°F), 1.2 mm case depth",0.0,0.0,0.6,0.0,3.5,0.0,0.04,95.145,0.0,0.035,0.22499999999999998,0.0,0.25,0.0,0.20500000000000002,0.0,0.0,0.0,1431,1150,13
399,AISI 4340 Steel," oil quenched 800°C (1470°F), 650°C (1200°F) temper, 50 mm (2 in.) round",0.0,0.0,0.7,0.0,1.825,0.0,0.04,95.725,0.0,0.035,0.22499999999999998,0.0,0.25,0.0,0.4,0.0,0.0,0.8,931,834,20
400,AISI 4815H Steel," pseudocarburized and oil quenched, 150°C (300°F) temper, 13.7 mm (1 in.) round",0.0,0.0,0.5,0.0,3.5,0.0,0.04,95.3,0.0,0.035,0.22499999999999998,0.0,0.25,0.0,0.15,0.0,0.0,0.0,1170,1070,14
401,AISI 4718 Steel," pseudocarburized and oil quenched, 150°C (300°F) temper, 13.7 mm round",0.0,0.0,0.8,0.0,1.05,0.0,0.04,96.81,0.0,0.04,0.275,0.0,0.35,0.0,0.185,0.0,0.0,0.45,1324,1010,14
402,AISI 4820 Steel," heat treated, machined to 13.7 mm, pseudocarburized, reheated to 730°C (1350°F), 150°C (300°F) temper",0.0,0.0,0.6,0.0,3.5,0.0,0.04,95.145,0.0,0.035,0.22499999999999998,0.0,0.25,0.0,0.20500000000000002,0.0,0.0,0.0,1363,945,13
403,AISI 4620H Steel," mock carburized, 150°C (300°F) temper, 100 mm (4 in.) round",0.0,0.0,0.55,0.0,1.775,0.0,0.04,96.9,0.0,0.035,0.25,0.0,0.25,0.0,0.2,0.0,0.0,0.0,585,360,29
404,AISI 4718H Steel," pseudocarburized, reheated to 850°C (1560°F) and oil quenched, 150°C (300°F) temper, 25 mm round",0.0,0.0,0.7749999999999999,0.0,1.05,0.0,0.04,96.89,0.0,0.04,0.22499999999999998,0.0,0.35,0.0,0.18,0.0,0.0,0.44999999999999996,1096,724,16
405,AISI 4820 Steel," heat treated, machined to 25 mm, pseudocarburized, reheated to 835°C, 150°C (300°F) temper (300°F)",0.0,0.0,0.6,0.0,3.5,0.0,0.04,95.145,0.0,0.035,0.22499999999999998,0.0,0.25,0.0,0.20500000000000002,0.0,0.0,0.0,1322,1021,12
406,AISI 4820 Steel," heat treated, machined to 25 mm, pseudocarburized, 150°C (300°F) temper",0.0,0.0,0.6,0.0,3.5,0.0,0.04,95.145,0.0,0.035,0.22499999999999998,0.0,0.25,0.0,0.20500000000000002,0.0,0.0,0.0,1413,1085,11
407,AISI 4718 Steel," pseudocarburized, reheated to 850°C (1560°F) and oil quenched, 150°C (300°F) temper, 13.7 mm round",0.0,0.0,0.8,0.0,1.05,0.0,0.04,96.81,0.0,0.04,0.275,0.0,0.35,0.0,0.185,0.0,0.0,0.45,1172,841,13
408,AISI 4815 Steel," pseudocarburized, reheated to 775°C (1430°F) and oil quenched, 150°C (300°F) temper, 25 mm (1 in.) round",0.0,0.0,0.5,0.0,3.5,0.0,0.04,95.295,0.0,0.035,0.22499999999999998,0.0,0.25,0.0,0.155,0.0,0.0,0.0,1025,855,15
409,AISI 4620 Steel," normalized, 50 mm (2 in.) round",0.0,0.0,0.55,0.0,1.825,0.0,0.04,96.855,0.0,0.035,0.25,0.0,0.25,0.0,0.195,0.0,0.0,0.0,550,365,29
410,AISI 4815H Steel," pseudocarburized, reheated to 830°C (1525°F) and oil quenched, 150°C (300°F) temper, 25 mm (1 in.) round",0.0,0.0,0.5,0.0,3.5,0.0,0.04,95.3,0.0,0.035,0.22499999999999998,0.0,0.25,0.0,0.15,0.0,0.0,0.0,1075,910,15
411,AISI 4820 Steel," heat treated, machined to 25 mm, pseudocarburized, reheated to 730°C (1350°F), 150°C (300°F) temper",0.0,0.0,0.6,0.0,3.5,0.0,0.04,95.145,0.0,0.035,0.22499999999999998,0.0,0.25,0.0,0.20500000000000002,0.0,0.0,0.0,1230,806,13
412,AISI 4820 Steel," mock carburized, reheated to 800°C (1470°F), 150°C (300°F) temper, 25 mm (1 in.) round",0.0,0.0,0.6,0.0,3.5,0.0,0.04,95.145,0.0,0.035,0.22499999999999998,0.0,0.25,0.0,0.20500000000000002,0.0,0.0,0.0,1170,869,15
413,AISI 4620 Steel," normalized, machined to 25 mm (1 in.) rounds, pseudocarburized, reheated to 800°C (1470°F), quenched and tempered",0.0,0.0,0.55,0.0,1.825,0.0,0.04,96.855,0.0,0.035,0.25,0.0,0.25,0.0,0.195,0.0,0.0,0.0,910,724,16
414,AISI 4718 Steel," pseudocarburized, reheated to 850°C (1560°F) and oil quenched, 150°C (300°F) temper, 25 mm round",0.0,0.0,0.8,0.0,1.05,0.0,0.04,96.81,0.0,0.04,0.275,0.0,0.35,0.0,0.185,0.0,0.0,0.45,1096,724,16
415,AISI 4820 Steel, normalized 860°C (1580°F),0.0,0.0,0.6,0.0,3.5,0.0,0.04,95.145,0.0,0.035,0.22499999999999998,0.0,0.25,0.0,0.20500000000000002,0.0,0.0,0.0,760,485,24
416,AISI 4820 Steel," mock carburized, reheated to 800°C (1470°F), 230°C (450°F) temper, 50 mm (2 in.) round",0.0,0.0,0.6,0.0,3.5,0.0,0.04,95.145,0.0,0.035,0.22499999999999998,0.0,0.25,0.0,0.20500000000000002,0.0,0.0,0.0,896,635,19
417,AISI 4620H Steel," single quenched and tempered, carburized, oil quenched, 230°C (450°F) temper",0.0,0.0,0.55,0.0,1.775,0.0,0.04,96.9,0.0,0.035,0.25,0.0,0.25,0.0,0.2,0.0,0.0,0.0,796,557,20
418,AISI 4620 Steel," normalized, machined to 13.7 mm rounds, pseudocarburized, reheated to 800°C (1470°F), quenched and tempered",0.0,0.0,0.55,0.0,1.825,0.0,0.04,96.855,0.0,0.035,0.25,0.0,0.25,0.0,0.195,0.0,0.0,0.0,958,786,16
419,AISI 4620H Steel," normalized, machined to 13.7 mm rounds, pseudocarburized, reheated to 775°C (1430°F), quenched and tempered",0.0,0.0,0.55,0.0,1.775,0.0,0.04,96.9,0.0,0.035,0.25,0.0,0.25,0.0,0.2,0.0,0.0,0.0,910,738,14
420,AISI 4820 Steel," annealed 815°C (1500°F), 25 mm (1 in.) round",0.0,0.0,0.6,0.0,3.5,0.0,0.04,95.145,0.0,0.035,0.22499999999999998,0.0,0.25,0.0,0.20500000000000002,0.0,0.0,0.0,685,460,22
421,AISI 4620 Steel," double quenched and tempered, carburized, oil quenched, 150°C (300°F) temper",0.0,0.0,0.55,0.0,1.825,0.0,0.04,96.855,0.0,0.035,0.25,0.0,0.25,0.0,0.195,0.0,0.0,0.0,841,533,22
422,AISI 4815 Steel," pseudocarburized, reheated to 800°C (1470°F) and oil quenched, 150°C (300°F) temper, 25 mm (1 in.) round",0.0,0.0,0.5,0.0,3.5,0.0,0.04,95.295,0.0,0.035,0.22499999999999998,0.0,0.25,0.0,0.155,0.0,0.0,0.0,1055,889,14
423,AISI 4718H Steel," pseudocarburized, reheated to 850°C (1560°F) and oil quenched, 150°C (300°F) temper, 13.7 mm round",0.0,0.0,0.7749999999999999,0.0,1.05,0.0,0.04,96.89,0.0,0.04,0.22499999999999998,0.0,0.35,0.0,0.18,0.0,0.0,0.44999999999999996,1172,841,13
424,AISI 4815H Steel," pseudocarburized, reheated to 800°C (1470°F) and oil quenched, 150°C (300°F) temper, 13.7 mm (1 in.) round",0.0,0.0,0.5,0.0,3.5,0.0,0.04,95.3,0.0,0.035,0.22499999999999998,0.0,0.25,0.0,0.15,0.0,0.0,0.0,1160,993,15
425,AISI 4620H Steel," direct quench from pot, carburized, oil quenched, 230°C (450°F) temper",0.0,0.0,0.55,0.0,1.775,0.0,0.04,96.9,0.0,0.035,0.25,0.0,0.25,0.0,0.2,0.0,0.0,0.0,1017,798,16
426,AISI 4620 Steel," direct quench from pot, carburized, oil quenched, 230°C (450°F) temper",0.0,0.0,0.55,0.0,1.825,0.0,0.04,96.855,0.0,0.035,0.25,0.0,0.25,0.0,0.195,0.0,0.0,0.0,1017,798,16
427,AISI 4820H Steel," direct quenched from pot, tempered (230°C (450°F)), 0.99 mm case depth",0.0,0.0,0.6000000000000001,0.0,3.5,0.0,0.04,95.15,0.0,0.035,0.22499999999999998,0.0,0.25,0.0,0.2,0.0,0.0,0.0,1382,1170,12
428,AISI 4340 Steel," normalized, 13 mm (0.5 in.) round",0.0,0.0,0.7,0.0,1.825,0.0,0.04,95.725,0.0,0.035,0.22499999999999998,0.0,0.25,0.0,0.4,0.0,0.0,0.8,1448,972,12
429,AISI 4815H Steel," pseudocarburized, reheated to 800°C (1470°F) and oil quenched, 150°C (300°F) temper, 25 mm (1 in.) round",0.0,0.0,0.5,0.0,3.5,0.0,0.04,95.3,0.0,0.035,0.22499999999999998,0.0,0.25,0.0,0.15,0.0,0.0,0.0,1055,889,14
430,AISI 4620H Steel," annealed, 25 mm (1 in.) round",0.0,0.0,0.55,0.0,1.775,0.0,0.04,96.9,0.0,0.035,0.25,0.0,0.25,0.0,0.2,0.0,0.0,0.0,510,370,31
431,AISI 4820H Steel," heat treated, machined to 25 mm, pseudocarburized, reheated to 835°C, 150°C (300°F) temper",0.0,0.0,0.6000000000000001,0.0,3.5,0.0,0.04,95.15,0.0,0.035,0.22499999999999998,0.0,0.25,0.0,0.2,0.0,0.0,0.0,1422,1051,13
432,AISI 4718 Steel," psueudocarburized, reheated to 800°C (1470°F) and oil quenched, 150°C (300°F) temper, 25 mm round",0.0,0.0,0.8,0.0,1.05,0.0,0.04,96.81,0.0,0.04,0.275,0.0,0.35,0.0,0.185,0.0,0.0,0.45,1068,714,17
433,AISI 4820H Steel," mock carburized, reheated to 800°C (1470°F), 150°C (300°F) temper, 100 mm (4 in.) round",0.0,0.0,0.6000000000000001,0.0,3.5,0.0,0.04,95.15,0.0,0.035,0.22499999999999998,0.0,0.25,0.0,0.2,0.0,0.0,0.0,820,560,23
434,AISI 4427 Steel," heat treated in 25 mm rounds, reheated to 865°C (1590°F), 150°C (300°F) temper",0.0,0.0,0.8,0.0,0.0,0.0,0.04,98.235,0.0,0.035,0.22499999999999998,0.0,0.4,0.0,0.265,0.0,0.0,0.0,1034,620,14
435,AISI 4320H Steel," normalized 925°C (1700°F), pseudocarburized at 925°C (1700°F) for 8 hrs., reheated to 775°C (1425°F) and oil quenched, 150°C (300°F) temper; tested in 12.8 mm rounds",0.0,0.0,0.55,0.0,1.775,0.0,0.04,96.425,0.0,0.035,0.22499999999999998,0.0,0.25,0.0,0.2,0.0,0.0,0.5,1040,869,15
436,AISI 4320H Steel," normalized: heated to 895°C (1640°F), air cooled, 50 mm (2 in.) round",0.0,0.0,0.55,0.0,1.775,0.0,0.04,96.425,0.0,0.035,0.22499999999999998,0.0,0.25,0.0,0.2,0.0,0.0,0.5,703,405,23
437,AISI 4820H Steel," heat treated, machined to 25 mm, pseudocarburized, 150°C (300°F) temper",0.0,0.0,0.6000000000000001,0.0,3.5,0.0,0.04,95.15,0.0,0.035,0.22499999999999998,0.0,0.25,0.0,0.2,0.0,0.0,0.0,1448,1138,12
438,AISI 4620H Steel," normalized, machined to 13.7 mm rounds, pseudocarburized, reheated to 830°C (1525°F), quenched and tempered",0.0,0.0,0.55,0.0,1.775,0.0,0.04,96.9,0.0,0.035,0.25,0.0,0.25,0.0,0.2,0.0,0.0,0.0,1000,807,17
439,AISI 4820 Steel," heat treated, machined to 13.7 mm, pseudocarburized, 150°C (300°F) temper",0.0,0.0,0.6,0.0,3.5,0.0,0.04,95.145,0.0,0.035,0.22499999999999998,0.0,0.25,0.0,0.20500000000000002,0.0,0.0,0.0,1448,1138,12
440,AISI 4820 Steel," double quenched and tempered (150°C (300°F)), 1.2 mm case depth",0.0,0.0,0.6,0.0,3.5,0.0,0.04,95.145,0.0,0.035,0.22499999999999998,0.0,0.25,0.0,0.20500000000000002,0.0,0.0,0.0,1410,1141,13
441,AISI 4820H Steel," heat treated, machined to 13.7 mm, pseudocarburized, reheated to 835°C, 150°C (300°F) temper",0.0,0.0,0.6000000000000001,0.0,3.5,0.0,0.04,95.15,0.0,0.035,0.22499999999999998,0.0,0.25,0.0,0.2,0.0,0.0,0.0,1322,1021,12
442,AISI 4820 Steel," normalized 860°C (1580°F), 100 mm (4 in.) round",0.0,0.0,0.6,0.0,3.5,0.0,0.04,95.145,0.0,0.035,0.22499999999999998,0.0,0.25,0.0,0.20500000000000002,0.0,0.0,0.0,717,470,22
443,AISI 4620H Steel," mock carburized, 150°C (300°F) temper, 13 mm (0.5 in.) round",0.0,0.0,0.55,0.0,1.775,0.0,0.04,96.9,0.0,0.035,0.25,0.0,0.25,0.0,0.2,0.0,0.0,0.0,876,620,20
444,AISI 4718 Steel," pseudocarburized, reheated to 765°C (1700°F) and oil quenched, 150°C (300°F) temper, 25 mm round",0.0,0.0,0.8,0.0,1.05,0.0,0.04,96.81,0.0,0.04,0.275,0.0,0.35,0.0,0.185,0.0,0.0,0.45,1096,601,14
445,AISI 4718H Steel," pseudocarburized, reheated to 765°C (1410°F) and oil quenched, 150°C (300°F) temper, 13.7 mm round",0.0,0.0,0.7749999999999999,0.0,1.05,0.0,0.04,96.89,0.0,0.04,0.22499999999999998,0.0,0.35,0.0,0.18,0.0,0.0,0.44999999999999996,1131,735,9
446,AISI 4820H Steel," direct quenched from pot, tempered (150°C (300°F)), 0.99 mm case depth",0.0,0.0,0.6000000000000001,0.0,3.5,0.0,0.04,95.15,0.0,0.035,0.22499999999999998,0.0,0.25,0.0,0.2,0.0,0.0,0.0,1415,1141,13
447,AISI 4718H Steel," pseudocarburized, reheated to 800°C (1470°F) and oil quenched, 150°C (300°F) temper, 25 mm round",0.0,0.0,0.7749999999999999,0.0,1.05,0.0,0.04,96.89,0.0,0.04,0.22499999999999998,0.0,0.35,0.0,0.18,0.0,0.0,0.44999999999999996,1068,714,17
448,AISI 4620H Steel," double quenched and tempered, carburized, oil quenched, 150°C (300°F) temper",0.0,0.0,0.55,0.0,1.775,0.0,0.04,96.9,0.0,0.035,0.25,0.0,0.25,0.0,0.2,0.0,0.0,0.0,841,533,22
449,AISI 4820H Steel," double quenched and tempered (230°C (450°F)), 1.2 mm case depth",0.0,0.0,0.6000000000000001,0.0,3.5,0.0,0.04,95.15,0.0,0.035,0.22499999999999998,0.0,0.25,0.0,0.2,0.0,0.0,0.0,1355,1182,13
450,AISI 4820H Steel," single quenched and tempered (230°C (450°F)), 1.2 mm case depth",0.0,0.0,0.6000000000000001,0.0,3.5,0.0,0.04,95.15,0.0,0.035,0.22499999999999998,0.0,0.25,0.0,0.2,0.0,0.0,0.0,1415,1272,13
451,AISI 4815 Steel," pseudocarburized and oil quenched, 150°C (300°F) temper, 13.7 mm (1 in.) round",0.0,0.0,0.5,0.0,3.5,0.0,0.04,95.295,0.0,0.035,0.22499999999999998,0.0,0.25,0.0,0.155,0.0,0.0,0.0,1170,1070,14
452,AISI 4820H Steel," mock carburized, reheated to 800°C (1470°F), 150°C (300°F) temper, 13 mm (0.5 in.) round",0.0,0.0,0.6000000000000001,0.0,3.5,0.0,0.04,95.15,0.0,0.035,0.22499999999999998,0.0,0.25,0.0,0.2,0.0,0.0,0.0,1440,1195,14
453,AISI 4150H Steel," oil quenched 830°C (1525°F), 540°C (1000°F) temper, 100 mm (4 in.) round",0.0,0.0,0.875,0.0,0.0,0.0,0.04,97.145,0.0,0.035,0.22499999999999998,0.0,0.2,0.0,0.505,0.0,0.0,0.975,1095,883,15
454,AISI 4820H Steel," double quenched and tempered (150°C (300°F)), 1.2 mm case depth",0.0,0.0,0.6000000000000001,0.0,3.5,0.0,0.04,95.15,0.0,0.035,0.22499999999999998,0.0,0.25,0.0,0.2,0.0,0.0,0.0,1410,1141,13
455,AISI 4820H Steel," mock carburized, reheated to 800°C (1470°F), 150°C (300°F) temper, 25 mm (1 in.) round",0.0,0.0,0.6000000000000001,0.0,3.5,0.0,0.04,95.15,0.0,0.035,0.22499999999999998,0.0,0.25,0.0,0.2,0.0,0.0,0.0,1170,869,15
456,AISI E4340 Steel," normalized, 13 mm (0.5 in.) round",0.0,0.0,0.75,0.0,1.825,0.0,0.02,95.7,0.0,0.025,0.22499999999999998,0.0,0.25,0.0,0.405,0.0,0.0,0.8,1448,972,12
457,AISI 4620H Steel," normalized, 100 mm (4 in.) round",0.0,0.0,0.55,0.0,1.775,0.0,0.04,96.9,0.0,0.035,0.25,0.0,0.25,0.0,0.2,0.0,0.0,0.0,530,360,30
458,AISI 4815 Steel," pseudocarburized, reheated to 800°C (1470°F) and oil quenched, 150°C (300°F) temper, 13.7 mm (1 in.) round",0.0,0.0,0.5,0.0,3.5,0.0,0.04,95.295,0.0,0.035,0.22499999999999998,0.0,0.25,0.0,0.155,0.0,0.0,0.0,1160,993,15
459,AISI 4422 Steel," heat treated in 13.7 mm rounds, reheated to 820°C (1510°F), 150°C (300°F) temper",0.0,0.0,0.75,0.0,0.0,0.0,0.04,98.325,0.0,0.035,0.22499999999999998,0.0,0.4,0.0,0.225,0.0,0.0,0.0,841,455,16
460,AISI E4340 H Steel," oil quenched 800°C (1470°F), 540°C (1000°F) temper, 13 mm (0.5 in.) round",0.0,0.0,0.7749999999999999,0.0,1.775,0.0,0.02,95.725,0.0,0.025,0.22499999999999998,0.0,0.25,0.0,0.405,0.0,0.0,0.8,1255,1165,13
461,AISI E4340 H Steel," oil quenched 800°C (1470°F), 650°C (1200°F) temper, 25 mm round",0.0,0.0,0.7749999999999999,0.0,1.775,0.0,0.02,95.725,0.0,0.025,0.22499999999999998,0.0,0.25,0.0,0.405,0.0,0.0,0.8,958,883,20
462,AISI 4620 Steel," double quenched and tempered, carburized, oil quenched, 230°C (450°F) temper",0.0,0.0,0.55,0.0,1.825,0.0,0.04,96.855,0.0,0.035,0.25,0.0,0.25,0.0,0.195,0.0,0.0,0.0,795,531,22
463,AISI 4620H Steel," mock carburized, 150°C (300°F) temper, 50 mm (2 in.) round",0.0,0.0,0.55,0.0,1.775,0.0,0.04,96.9,0.0,0.035,0.25,0.0,0.25,0.0,0.2,0.0,0.0,0.0,660,450,27
464,AISI 4820H Steel, annealed 815°C (1500°F),0.0,0.0,0.6000000000000001,0.0,3.5,0.0,0.04,95.15,0.0,0.035,0.22499999999999998,0.0,0.25,0.0,0.2,0.0,0.0,0.0,760,485,24
465,AISI 4820H Steel," normalized 860°C (1580°F), 100 mm (4 in.) round",0.0,0.0,0.6000000000000001,0.0,3.5,0.0,0.04,95.15,0.0,0.035,0.22499999999999998,0.0,0.25,0.0,0.2,0.0,0.0,0.0,717,470,22
466,AISI 4820H Steel," single quenched and tempered (150°C (300°F)), 1.2 mm case depth",0.0,0.0,0.6000000000000001,0.0,3.5,0.0,0.04,95.15,0.0,0.035,0.22499999999999998,0.0,0.25,0.0,0.2,0.0,0.0,0.0,1431,1150,13
467,AISI 4820H Steel," heat treated, machined to 13.7 mm, pseudocarburized, reheated to 755°C (1390°F), 150°C (300°F) temper",0.0,0.0,0.6000000000000001,0.0,3.5,0.0,0.04,95.15,0.0,0.035,0.22499999999999998,0.0,0.25,0.0,0.2,0.0,0.0,0.0,1234,820,14
468,AISI 4820 Steel," mock carburized, reheated to 800°C (1470°F), 150°C (300°F) temper, 13 mm (0.5 in.) round",0.0,0.0,0.6,0.0,3.5,0.0,0.04,95.145,0.0,0.035,0.22499999999999998,0.0,0.25,0.0,0.20500000000000002,0.0,0.0,0.0,1440,1195,14
469,AISI 4320 Steel," double quenched and tempered (carburized 925°C (1700°F) for 8hrs, pot cooled, reheated to 815°C (1500°F), quenched in agitated oil, reheated to 775°C, quenched in agitated oil, 150°C (300°F) temper), 1.9 mm case depth",0.0,0.0,0.55,0.0,1.825,0.0,0.04,96.38,0.0,0.035,0.22499999999999998,0.0,0.25,0.0,0.195,0.0,0.0,0.5,1050,670,19
470,AISI 4820H Steel," normalized 860°C (1580°F), 50 mm (2 in.) round",0.0,0.0,0.6000000000000001,0.0,3.5,0.0,0.04,95.15,0.0,0.035,0.22499999999999998,0.0,0.25,0.0,0.2,0.0,0.0,0.0,738,475,23
471,AISI 4620H Steel," direct quench from pot, carburized, oil quenched, 150°C (300°F) temper",0.0,0.0,0.55,0.0,1.775,0.0,0.04,96.9,0.0,0.035,0.25,0.0,0.25,0.0,0.2,0.0,0.0,0.0,1022,802,17
472,AISI 4820H Steel," normalized 860°C (1580°F), 13 mm (0.5 in.) round",0.0,0.0,0.6000000000000001,0.0,3.5,0.0,0.04,95.15,0.0,0.035,0.22499999999999998,0.0,0.25,0.0,0.2,0.0,0.0,0.0,772,495,26
473,MetalTek WCB UNS J13345 Cast Alloy Steel,,0.0,0.0,1.0,0.0,0.0,0.0,0.0,98.1,0.0,0.0,0.6,0.0,0.0,0.0,0.3,0.0,0.0,0.0,480,275,22
474,AISI 4820H Steel," mock carburized, reheated to 800°C (1470°F), 230°C (450°F) temper, 25 mm (1 in.) round",0.0,0.0,0.6000000000000001,0.0,3.5,0.0,0.04,95.15,0.0,0.035,0.22499999999999998,0.0,0.25,0.0,0.2,0.0,0.0,0.0,1125,827,15
475,AISI 4820 Steel," mock carburized, reheated to 800°C (1470°F), 150°C (300°F) temper, 100 mm (4 in.) round",0.0,0.0,0.6,0.0,3.5,0.0,0.04,95.145,0.0,0.035,0.22499999999999998,0.0,0.25,0.0,0.20500000000000002,0.0,0.0,0.0,820,560,23
476,AISI 4820H Steel," normalized 860°C (1580°F), 25 mm (1 in.) round",0.0,0.0,0.6000000000000001,0.0,3.5,0.0,0.04,95.15,0.0,0.035,0.22499999999999998,0.0,0.25,0.0,0.2,0.0,0.0,0.0,758,485,24
477,AISI 4620 Steel," normalized, 100 mm (4 in.) round",0.0,0.0,0.55,0.0,1.825,0.0,0.04,96.855,0.0,0.035,0.25,0.0,0.25,0.0,0.195,0.0,0.0,0.0,530,360,30
478,AISI 4820H Steel," mock carburized, reheated to 800°C (1470°F), 230°C (450°F) temper, 100 mm (4 in.) round",0.0,0.0,0.6000000000000001,0.0,3.5,0.0,0.04,95.15,0.0,0.035,0.22499999999999998,0.0,0.25,0.0,0.2,0.0,0.0,0.0,807,550,21
479,AISI 4718 Steel," pseudocarburized, reheated to 800°C (1470°F) and oil quenched, 150°C (300°F) temper, 13.7 mm round",0.0,0.0,0.8,0.0,1.05,0.0,0.04,96.81,0.0,0.04,0.275,0.0,0.35,0.0,0.185,0.0,0.0,0.45,1159,834,13
480,MetalTek WC 6 Cast UNS J24054 Alloy Steel,,0.0,0.0,0.65,0.0,0.0,0.0,0.0,96.825,0.0,0.0,0.6,0.0,0.55,0.0,0.125,0.0,0.0,1.25,480,275,20
481,AISI 4820 Steel," mock carburized, reheated to 800°C (1470°F), 230°C (450°F) temper, 13 mm (0.5 in.) round",0.0,0.0,0.6,0.0,3.5,0.0,0.04,95.145,0.0,0.035,0.22499999999999998,0.0,0.25,0.0,0.20500000000000002,0.0,0.0,0.0,1415,1170,13
482,ATI Allvac® Nickelvac® 43-40 UNS G43400, UNS H43400 Specialty Steel,0.0,0.0,0.7,0.0,1.83,0.0,0.02,95.75,0.0,0.02,0.23,0.0,0.25,0.0,0.4,0.0,0.0,0.8,1964,1861,10
483,AISI 4820H Steel," heat treated, machined to 13.7 mm, pseudocarburized, 150°C (300°F) temper",0.0,0.0,0.6000000000000001,0.0,3.5,0.0,0.04,95.15,0.0,0.035,0.22499999999999998,0.0,0.25,0.0,0.2,0.0,0.0,0.0,1413,1085,11
484,AISI 4815 Steel," pseudocarburized, reheated to 830°C (1525°F) and oil quenched, 150°C (300°F) temper, 13.7 mm (1 in.) round",0.0,0.0,0.5,0.0,3.5,0.0,0.04,95.295,0.0,0.035,0.22499999999999998,0.0,0.25,0.0,0.155,0.0,0.0,0.0,1165,1005,15
485,AISI 4620 Steel," direct quench from pot, carburized, oil quenched, 150°C (300°F) temper",0.0,0.0,0.55,0.0,1.825,0.0,0.04,96.855,0.0,0.035,0.25,0.0,0.25,0.0,0.195,0.0,0.0,0.0,1022,802,17
486,AISI 4422 Steel," heat treated in 13.7 mm rounds, reheated to 775°C (1425°F), 150°C (300°F) temper",0.0,0.0,0.75,0.0,0.0,0.0,0.04,98.325,0.0,0.035,0.22499999999999998,0.0,0.4,0.0,0.225,0.0,0.0,0.0,827,370,14
487,AISI 4820H Steel," heat treated, machined to 25 mm, pseudocarburized, reheated to 730°C (1350°F), 150°C (300°F) temper",0.0,0.0,0.6000000000000001,0.0,3.5,0.0,0.04,95.15,0.0,0.035,0.22499999999999998,0.0,0.25,0.0,0.2,0.0,0.0,0.0,1363,945,13
488,AISI 4820 Steel, annealed 815°C (1500°F),0.0,0.0,0.6,0.0,3.5,0.0,0.04,95.145,0.0,0.035,0.22499999999999998,0.0,0.25,0.0,0.20500000000000002,0.0,0.0,0.0,685,460,22
489,AISI 4815H Steel," pseudocarburized, reheated to 775°C (1430°F) and oil quenched, 150°C (300°F) temper, 13.7 mm (1 in.) round",0.0,0.0,0.5,0.0,3.5,0.0,0.04,95.3,0.0,0.035,0.22499999999999998,0.0,0.25,0.0,0.15,0.0,0.0,0.0,1115,951,15
490,AISI 4820 Steel," normalized 860°C (1580°F), 13 mm (0.5 in.) round",0.0,0.0,0.6,0.0,3.5,0.0,0.04,95.145,0.0,0.035,0.22499999999999998,0.0,0.25,0.0,0.20500000000000002,0.0,0.0,0.0,772,495,26
491,AISI 4620H Steel," single quenched and tempered, carburized, oil quenched, 150°C (300°F) temper",0.0,0.0,0.55,0.0,1.775,0.0,0.04,96.9,0.0,0.035,0.25,0.0,0.25,0.0,0.2,0.0,0.0,0.0,822,576,19
492,AISI 4718 Steel," pseudocarburized and oil quenched, 150°C (300°F) temper, 25 mm round",0.0,0.0,0.8,0.0,1.05,0.0,0.04,96.81,0.0,0.04,0.275,0.0,0.35,0.0,0.185,0.0,0.0,0.45,1127,812,15
493,AISI 4815 Steel," pseudocarburized, reheated to 830°C (1525°F) and oil quenched, 150°C (300°F) temper, 25 mm (1 in.) round",0.0,0.0,0.5,0.0,3.5,0.0,0.04,95.295,0.0,0.035,0.22499999999999998,0.0,0.25,0.0,0.155,0.0,0.0,0.0,1075,910,15
494,AISI 4820H Steel, normalized 860°C (1580°F),0.0,0.0,0.6000000000000001,0.0,3.5,0.0,0.04,95.15,0.0,0.035,0.22499999999999998,0.0,0.25,0.0,0.2,0.0,0.0,0.0,685,460,22
495,AISI 4620 Steel," normalized, machined to 25 mm (1 in.) rounds, pseudocarburized, reheated to 925°C (1700°F), quenched and tempered",0.0,0.0,0.55,0.0,1.825,0.0,0.04,96.855,0.0,0.035,0.25,0.0,0.25,0.0,0.195,0.0,0.0,0.0,965,772,15
496,AISI 4620 Steel," normalized, machined to 13.7 mm rounds, pseudocarburized, reheated to 830°C (1525°F), quenched and tempered",0.0,0.0,0.55,0.0,1.825,0.0,0.04,96.855,0.0,0.035,0.25,0.0,0.25,0.0,0.195,0.0,0.0,0.0,1000,807,17
497,AISI 4820H Steel," heat treated, machined to 13.7 mm, pseudocarburized, reheated to 730°C (1350°F), 150°C (300°F) temper",0.0,0.0,0.6000000000000001,0.0,3.5,0.0,0.04,95.15,0.0,0.035,0.22499999999999998,0.0,0.25,0.0,0.2,0.0,0.0,0.0,1230,806,13
498,AISI 4820 Steel," heat treated, machined to 13.7 mm, pseudocarburized, reheated to 755°C (1390°F), 150°C (300°F) temper",0.0,0.0,0.6,0.0,3.5,0.0,0.04,95.145,0.0,0.035,0.22499999999999998,0.0,0.25,0.0,0.20500000000000002,0.0,0.0,0.0,1328,920,13
499,AISI 4620 Steel," normalized, machined to 25 mm (1 in.) rounds, pseudocarburized, reheated to 775°C (1430°F), quenched and tempered",0.0,0.0,0.55,0.0,1.825,0.0,0.04,96.855,0.0,0.035,0.25,0.0,0.25,0.0,0.195,0.0,0.0,0.0,883,758,16
500,AISI 4820 Steel," heat treated, machined to 25 mm, pseudocarburized, reheated to 755°C (1390°F), 150°C (300°F) temper",0.0,0.0,0.6,0.0,3.5,0.0,0.04,95.145,0.0,0.035,0.22499999999999998,0.0,0.25,0.0,0.20500000000000002,0.0,0.0,0.0,1234,820,14
501,AISI 4820H Steel," mock carburized, reheated to 800°C (1470°F), 230°C (450°F) temper, 50 mm (2 in.) round",0.0,0.0,0.6000000000000001,0.0,3.5,0.0,0.04,95.15,0.0,0.035,0.22499999999999998,0.0,0.25,0.0,0.2,0.0,0.0,0.0,896,635,19
502,AISI E4340 H Steel," oil quenched 800°C (1470°F), 650°C (1200°F) temper, 100 mm (4 in.) round",0.0,0.0,0.7749999999999999,0.0,1.775,0.0,0.02,95.725,0.0,0.025,0.22499999999999998,0.0,0.25,0.0,0.405,0.0,0.0,0.8,855,731,21
503,AISI 5120 Steel," heat treated, machined to 25 mm, pseudocarburized, reheated to 800°C (1470°F), 150°C (300°F) temper",0.0,0.0,0.8,0.0,0.0,0.0,0.04,97.905,0.0,0.035,0.22499999999999998,0.0,0.0,0.0,0.195,0.0,0.0,0.8,883,696,15
504,AISI 4150H Steel," oil quenched 830°C (1525°F), 595°C (1100°F) temper, 100 mm (4 in.) round",0.0,0.0,0.875,0.0,0.0,0.0,0.04,97.145,0.0,0.035,0.22499999999999998,0.0,0.2,0.0,0.505,0.0,0.0,0.975,910,675,20
505,AISI E4340 Steel," normalized, 100 mm (4 in.) round",0.0,0.0,0.75,0.0,1.825,0.0,0.02,95.7,0.0,0.025,0.22499999999999998,0.0,0.25,0.0,0.405,0.0,0.0,0.8,1110,710,13
506,AISI 4422 Steel," heat treated in 25 mm rounds, reheated to 775°C (1425°F), 150°C (300°F) temper",0.0,0.0,0.75,0.0,0.0,0.0,0.04,98.325,0.0,0.035,0.22499999999999998,0.0,0.4,0.0,0.225,0.0,0.0,0.0,820,385,17
507,AISI E4340 Steel," oil quenched 855°C (1570°F), 230°C (450°F) temper for 4hrs.",0.0,0.0,0.75,0.0,1.825,0.0,0.02,95.7,0.0,0.025,0.22499999999999998,0.0,0.25,0.0,0.405,0.0,0.0,0.8,1855,1550,12
508,AISI 5120 Steel," heat treated, machined to 25 mm, pseudocarburized, 150°C (300°F) temper",0.0,0.0,0.8,0.0,0.0,0.0,0.04,97.905,0.0,0.035,0.22499999999999998,0.0,0.0,0.0,0.195,0.0,0.0,0.8,986,786,13
509,AISI 4820 Steel," mock carburized, reheated to 800°C (1470°F), 230°C (450°F) temper, 100 mm (4 in.) round",0.0,0.0,0.6,0.0,3.5,0.0,0.04,95.145,0.0,0.035,0.22499999999999998,0.0,0.25,0.0,0.20500000000000002,0.0,0.0,0.0,807,550,21
510,AISI 4820 Steel," double quenched and tempered (230°C (450°F)), 1.2 mm case depth",0.0,0.0,0.6,0.0,3.5,0.0,0.04,95.145,0.0,0.035,0.22499999999999998,0.0,0.25,0.0,0.20500000000000002,0.0,0.0,0.0,1355,1182,13
511,AISI 5120 Steel," heat treated, machined to 25 mm, pseudocarburized, reheated to 845°C (1550°F), 150°C (300°F) temper",0.0,0.0,0.8,0.0,0.0,0.0,0.04,97.905,0.0,0.035,0.22499999999999998,0.0,0.0,0.0,0.195,0.0,0.0,0.8,938,758,16
512,AISI 4620H Steel," mock carburized, 230°C (450°F) temper, 100 mm (4 in.) round",0.0,0.0,0.55,0.0,1.775,0.0,0.04,96.9,0.0,0.035,0.25,0.0,0.25,0.0,0.2,0.0,0.0,0.0,580,365,29
513,AISI 5120 Steel," heat treated, machined to 13.7 mm, pseudocarburized, reheated to 775°C (1430°F), 150°C (300°F) temper",0.0,0.0,0.8,0.0,0.0,0.0,0.04,97.905,0.0,0.035,0.22499999999999998,0.0,0.0,0.0,0.195,0.0,0.0,0.8,848,650,14
514,AISI 5120 Steel," heat treated, machined to 25 mm, pseudocarburized, reheated to 775°C (1430°F), 150°C (300°F) temper",0.0,0.0,0.8,0.0,0.0,0.0,0.04,97.905,0.0,0.035,0.22499999999999998,0.0,0.0,0.0,0.195,0.0,0.0,0.8,834,635,14
515,AISI 4820 Steel," mock carburized, reheated to 800°C (1470°F), 230°C (450°F) temper, 25 mm (1 in.) round",0.0,0.0,0.6,0.0,3.5,0.0,0.04,95.145,0.0,0.035,0.22499999999999998,0.0,0.25,0.0,0.20500000000000002,0.0,0.0,0.0,1125,827,15
516,AISI 5140 Steel," normalized, 25 mm (1 in.) round",0.0,0.0,0.8,0.0,0.0,0.0,0.04,97.695,0.0,0.035,0.22499999999999998,0.0,0.0,0.0,0.405,0.0,0.0,0.8,793,470,22
517,AISI 4820 Steel," normalized 860°C (1580°F), 50 mm (2 in.) round",0.0,0.0,0.6,0.0,3.5,0.0,0.04,95.145,0.0,0.035,0.22499999999999998,0.0,0.25,0.0,0.20500000000000002,0.0,0.0,0.0,738,475,23
518,AISI E4340 Steel," oil quenched 800°C (1470°F), 595°C (1100°F) temper, 50 mm (2 in.) round",0.0,0.0,0.75,0.0,1.825,0.0,0.02,95.7,0.0,0.025,0.22499999999999998,0.0,0.25,0.0,0.405,0.0,0.0,0.8,1014,958,19
519,AISI 5140 Steel," oil quenched 845°C (1550°F), 595°C (1100°F) temper, 100 mm (4 in.) round",0.0,0.0,0.8,0.0,0.0,0.0,0.04,97.695,0.0,0.035,0.22499999999999998,0.0,0.0,0.0,0.405,0.0,0.0,0.8,800,510,22
520,AISI 4718H Steel," pseudocarburized and oil quenched, 150°C (300°F) temper, 25 mm round",0.0,0.0,0.7749999999999999,0.0,1.05,0.0,0.04,96.89,0.0,0.04,0.22499999999999998,0.0,0.35,0.0,0.18,0.0,0.0,0.44999999999999996,1127,812,15
521,AISI 5140 Steel," oil quenched 845°C (1550°F), 650°C (1200°F) temper, 50 mm (2 in.) round",0.0,0.0,0.8,0.0,0.0,0.0,0.04,97.695,0.0,0.035,0.22499999999999998,0.0,0.0,0.0,0.405,0.0,0.0,0.8,758,565,24
522,AISI 5140H Steel," normalized, 13 mm (0.5 in.) round",0.0,0.0,0.8,0.0,0.0,0.0,0.04,97.695,0.0,0.035,0.22499999999999998,0.0,0.0,0.0,0.405,0.0,0.0,0.8,827,525,22
523,AISI 5120H Steel," heat treated, machined to 13.7 mm, pseudocarburized, 150°C (300°F) temper",0.0,0.0,0.8,0.0,0.0,0.0,0.04,97.9,0.0,0.035,0.22499999999999998,0.0,0.0,0.0,0.2,0.0,0.0,0.8,1020,848,14
524,AISI 5140 Steel, annealed 830°C (1525°F),0.0,0.0,0.8,0.0,0.0,0.0,0.04,97.695,0.0,0.035,0.22499999999999998,0.0,0.0,0.0,0.405,0.0,0.0,0.8,570,295,28
525,AISI 5140H Steel," oil quenched 845°C (1550°F), 595°C (1100°F) temper, 25 mm (1 in.) round",0.0,0.0,0.8,0.0,0.0,0.0,0.04,97.695,0.0,0.035,0.22499999999999998,0.0,0.0,0.0,0.405,0.0,0.0,0.8,876,724,20
526,AISI 5140H Steel," normalized, 50 mm (2 in.) round",0.0,0.0,0.8,0.0,0.0,0.0,0.04,97.695,0.0,0.035,0.22499999999999998,0.0,0.0,0.0,0.405,0.0,0.0,0.8,779,455,21
527,AISI 5140H Steel," oil quenched 845°C (1550°F), 540°C (1000°F) temper, 25 mm (1 in.) round",0.0,0.0,0.8,0.0,0.0,0.0,0.04,97.695,0.0,0.035,0.22499999999999998,0.0,0.0,0.0,0.405,0.0,0.0,0.8,972,841,18
528,AISI 4620H Steel," mock carburized, 230°C (450°F) temper, 50 mm (2 in.) round",0.0,0.0,0.55,0.0,1.775,0.0,0.04,96.9,0.0,0.035,0.25,0.0,0.25,0.0,0.2,0.0,0.0,0.0,660,425,26
529,AISI 4820H Steel," annealed 815°C (1500°F), 25 mm (1 in.) round",0.0,0.0,0.6000000000000001,0.0,3.5,0.0,0.04,95.15,0.0,0.035,0.22499999999999998,0.0,0.25,0.0,0.2,0.0,0.0,0.0,685,460,22
530,AISI 4820 Steel," direct quenched from pot, tempered 150°C (300°F), 0.99 mm case depth",0.0,0.0,0.6,0.0,3.5,0.0,0.04,95.145,0.0,0.035,0.22499999999999998,0.0,0.25,0.0,0.20500000000000002,0.0,0.0,0.0,1415,1141,13
531,AISI 5140H Steel," oil quenched 845°C (1550°F), 650°C (1200°F) temper, 25 mm (1 in.) round",0.0,0.0,0.8,0.0,0.0,0.0,0.04,97.695,0.0,0.035,0.22499999999999998,0.0,0.0,0.0,0.405,0.0,0.0,0.8,807,650,22
532,AISI E4340 H Steel," oil quenched 800°C (1470°F), 540°C (1000°F) temper, 25 mm round",0.0,0.0,0.7749999999999999,0.0,1.775,0.0,0.02,95.725,0.0,0.025,0.22499999999999998,0.0,0.25,0.0,0.405,0.0,0.0,0.8,1207,1145,14
533,AISI 5140 Steel," normalized, 13 mm (0.5 in.) round",0.0,0.0,0.8,0.0,0.0,0.0,0.04,97.695,0.0,0.035,0.22499999999999998,0.0,0.0,0.0,0.405,0.0,0.0,0.8,827,525,22
534,AISI 5120H Steel," heat treated, machined to 13.7 mm, pseudocarburized, reheated to 845°C (1550°F), 150°C (300°F) temper",0.0,0.0,0.8,0.0,0.0,0.0,0.04,97.9,0.0,0.035,0.22499999999999998,0.0,0.0,0.0,0.2,0.0,0.0,0.8,979,786,16
535,AISI 5140H Steel," oil quenched 845°C (1550°F), 595°C (1100°F) temper, 50 mm (2 in.) round",0.0,0.0,0.8,0.0,0.0,0.0,0.04,97.695,0.0,0.035,0.22499999999999998,0.0,0.0,0.0,0.405,0.0,0.0,0.8,814,615,22
536,AISI 5120H Steel," heat treated, machined to 25 mm, pseudocarburized, reheated to 845°C (1550°F), 150°C (300°F) temper",0.0,0.0,0.8,0.0,0.0,0.0,0.04,97.9,0.0,0.035,0.22499999999999998,0.0,0.0,0.0,0.2,0.0,0.0,0.8,938,758,16
537,AISI 5150 Steel," oil quenched from 830°C (1525°F), 595°C (1100°F) temper, 25 mm (1 in.) round",0.0,0.0,0.8,0.0,0.0,0.0,0.04,97.595,0.0,0.035,0.22499999999999998,0.0,0.0,0.0,0.505,0.0,0.0,0.8,945,793,20
538,AISI 5140 Steel," oil quenched 845°C (1550°F), 540°C (1000°F) temper, 50 mm (2 in.) round",0.0,0.0,0.8,0.0,0.0,0.0,0.04,97.695,0.0,0.035,0.22499999999999998,0.0,0.0,0.0,0.405,0.0,0.0,0.8,883,689,19
539,AISI 5140 Steel," oil quenched 845°C (1550°F), 595°C (1100°F) temper, 25 mm (1 in.) round",0.0,0.0,0.8,0.0,0.0,0.0,0.04,97.695,0.0,0.035,0.22499999999999998,0.0,0.0,0.0,0.405,0.0,0.0,0.8,876,724,20
540,AISI 5120 Steel," heat treated, machined to 13.7 mm, pseudocarburized, 150°C (300°F) temper",0.0,0.0,0.8,0.0,0.0,0.0,0.04,97.905,0.0,0.035,0.22499999999999998,0.0,0.0,0.0,0.195,0.0,0.0,0.8,1020,848,14
541,AISI 5140H Steel," oil quenched 845°C (1550°F), 650°C (1200°F) temper, 100 mm (4 in.) round",0.0,0.0,0.8,0.0,0.0,0.0,0.04,97.695,0.0,0.035,0.22499999999999998,0.0,0.0,0.0,0.405,0.0,0.0,0.8,731,470,24
542,AISI 5150H Steel," oil quenched from 830°C (1525°F), 540°C (1000°F) temper, 25 mm (1 in.) round",0.0,0.0,0.8,0.0,0.0,0.0,0.04,97.595,0.0,0.035,0.22499999999999998,0.0,0.0,0.0,0.505,0.0,0.0,0.8,1055,910,17
543,MetalTek WCC Cast 105-85 Alloy Steel,,0.0,0.0,1.5,0.0,0.0,0.0,0.0,97.65,0.0,0.0,0.6,0.0,0.0,0.0,0.25,0.0,0.0,0.0,480,275,22
544,AISI 5140 Steel," normalized, 100 mm (4 in.) round",0.0,0.0,0.8,0.0,0.0,0.0,0.04,97.695,0.0,0.035,0.22499999999999998,0.0,0.0,0.0,0.405,0.0,0.0,0.8,765,415,21
545,AISI 5150 Steel," normalized, 25 mm (1 in.) round",0.0,0.0,0.8,0.0,0.0,0.0,0.04,97.595,0.0,0.035,0.22499999999999998,0.0,0.0,0.0,0.505,0.0,0.0,0.8,869,530,20
546,AISI 4820 Steel," normalized 860°C (1580°F), 25 mm (1 in.) round",0.0,0.0,0.6,0.0,3.5,0.0,0.04,95.145,0.0,0.035,0.22499999999999998,0.0,0.25,0.0,0.20500000000000002,0.0,0.0,0.0,758,485,24
547,AISI 5150 Steel," oil quenched from 830°C (1525°F), 650°C (1200°F) temper, 100 mm (4 in.) round",0.0,0.0,0.8,0.0,0.0,0.0,0.04,97.595,0.0,0.035,0.22499999999999998,0.0,0.0,0.0,0.505,0.0,0.0,0.8,793,525,21
548,AISI 5150H Steel," oil quenched from 830°C (1525°F), 595°C (1100°F) temper, 100 mm (4 in.) round",0.0,0.0,0.8,0.0,0.0,0.0,0.04,97.595,0.0,0.035,0.22499999999999998,0.0,0.0,0.0,0.505,0.0,0.0,0.8,827,550,19
549,AISI 5120H Steel," heat treated, machined to 25 mm, pseudocarburized, reheated to 775°C (1430°F), 150°C (300°F) temper",0.0,0.0,0.8,0.0,0.0,0.0,0.04,97.9,0.0,0.035,0.22499999999999998,0.0,0.0,0.0,0.2,0.0,0.0,0.8,834,635,14
550,AISI 4820H Steel," mock carburized, reheated to 800°C (1470°F), 230°C (450°F) temper, 13 mm (0.5 in.) round",0.0,0.0,0.6000000000000001,0.0,3.5,0.0,0.04,95.15,0.0,0.035,0.22499999999999998,0.0,0.25,0.0,0.2,0.0,0.0,0.0,1415,1170,13
551,AISI 5140 Steel," normalized, 50 mm (2 in.) round",0.0,0.0,0.8,0.0,0.0,0.0,0.04,97.695,0.0,0.035,0.22499999999999998,0.0,0.0,0.0,0.405,0.0,0.0,0.8,779,455,21
552,AISI 5150 Steel," normalized, 13 mm (0.5 in.) round",0.0,0.0,0.8,0.0,0.0,0.0,0.04,97.595,0.0,0.035,0.22499999999999998,0.0,0.0,0.0,0.505,0.0,0.0,0.8,903,565,21
553,AISI 5140H Steel," annealed 830°C (1525°F), 25 mm (1 in.) round",0.0,0.0,0.8,0.0,0.0,0.0,0.04,97.695,0.0,0.035,0.22499999999999998,0.0,0.0,0.0,0.405,0.0,0.0,0.8,570,290,28
554,AISI 5140H Steel," oil quenched 845°C (1550°F), 540°C (1000°F) temper, 13 mm (0.5 in.) round",0.0,0.0,0.8,0.0,0.0,0.0,0.04,97.695,0.0,0.035,0.22499999999999998,0.0,0.0,0.0,0.405,0.0,0.0,0.8,1015,910,17
555,AISI 5150 Steel," oil quenched from 830°C (1525°F), 540°C (1000°F) temper, 100 mm (4 in.) round",0.0,0.0,0.8,0.0,0.0,0.0,0.04,97.595,0.0,0.035,0.22499999999999998,0.0,0.0,0.0,0.505,0.0,0.0,0.8,862,595,20
556,AISI 5150 Steel," oil quenched from 830°C (1525°F), 595°C (1100°F) temper, 100 mm (4 in.) round",0.0,0.0,0.8,0.0,0.0,0.0,0.04,97.595,0.0,0.035,0.22499999999999998,0.0,0.0,0.0,0.505,0.0,0.0,0.8,827,550,19
557,AISI 5140H Steel," normalized, 25 mm (1 in.) round",0.0,0.0,0.8,0.0,0.0,0.0,0.04,97.695,0.0,0.035,0.22499999999999998,0.0,0.0,0.0,0.405,0.0,0.0,0.8,793,470,22
558,AISI 5140 Steel, normalized 870°C (1600°F),0.0,0.0,0.8,0.0,0.0,0.0,0.04,97.695,0.0,0.035,0.22499999999999998,0.0,0.0,0.0,0.405,0.0,0.0,0.8,793,475,22
559,AISI 5160 Steel," oil quenched from 830°C (1525°F), 540°C (1000°F) temper, 50 mm (2 in.) round",0.0,0.0,0.875,0.0,0.0,0.0,0.04,97.425,0.0,0.035,0.22499999999999998,0.0,0.0,0.0,0.6000000000000001,0.0,0.0,0.8,1060,703,17
560,AISI 5150H Steel," oil quenched from 830°C (1525°F), 540°C (1000°F) temper, 100 mm (4 in.) round",0.0,0.0,0.8,0.0,0.0,0.0,0.04,97.595,0.0,0.035,0.22499999999999998,0.0,0.0,0.0,0.505,0.0,0.0,0.8,862,595,20
561,AISI 5150 Steel," oil quenched from 830°C (1525°F), 595°C (1100°F) temper, 50 mm (2 in.) round",0.0,0.0,0.8,0.0,0.0,0.0,0.04,97.595,0.0,0.035,0.22499999999999998,0.0,0.0,0.0,0.505,0.0,0.0,0.8,876,600,20
562,AISI 5140H Steel," oil quenched 845°C (1550°F), 540°C (1000°F) temper, 50 mm (2 in.) round",0.0,0.0,0.8,0.0,0.0,0.0,0.04,97.695,0.0,0.035,0.22499999999999998,0.0,0.0,0.0,0.405,0.0,0.0,0.8,883,689,19
563,AISI 5140 Steel," oil quenched 845°C (1550°F), 595°C (1100°F) temper, 13 mm (0.5 in.) round",0.0,0.0,0.8,0.0,0.0,0.0,0.04,97.695,0.0,0.035,0.22499999999999998,0.0,0.0,0.0,0.405,0.0,0.0,0.8,896,779,20
