Repository: josethomson954-coder/steel-property-predictor-

streamlit>=1.33
pandas>=2.0
numpy>=1.24
scikit-learn>=1.3
joblib>=1.3
pyarrow>=15.0

File: steel_dataset 1.csv (part 5 of 16)
Unnamed: 0,name,process,Al,Cu,Mn,N,Ni,Ti,S,Fe,Zr,P,Si,V,Mo,Co,C,Nb,B,Cr,ultimate_tensile,yield,ductility
0,AISI 4023 Steel," normalized at 925°C (1700°F), machined to 25 mm (1 in.) rounds, pseudocarburized at 925°C (1700°F), box cooled to RT, reheated to 800°C (1470°F) and oil quenched, 150°C (300°F) temper",0.0,0.0,0.8,0.0,0.0,0.0,0.04,98.4,0.0,0.035,0.25,0.0,0.25,0.0,0.225,0.0,0.0,0.0,745,440,21
760,AISI 8630 Steel," water quenched 845°C (1550°F), 540°C (1000°F) temper, 13 mm (0.5 in.) round",0.0,0.0,0.8,0.0,0.55,0.0,0.04,97.345,0.0,0.035,0.22499999999999998,0.0,0.2,0.0,0.30500000000000005,0.0,0.0,0.5,958,910,18
761,AISI 8630 Steel," oil quenched 845°C (1550°F), 455°C (850°F) temper",0.0,0.0,0.8,0.0,0.55,0.0,0.04,97.345,0.0,0.035,0.22499999999999998,0.0,0.2,0.0,0.30500000000000005,0.0,0.0,0.5,979,841,16
762,AISI 8620 Steel," single quenched and tempered (150°C (300°F)), carburized",0.0,0.0,0.8,0.0,0.55,0.0,0.04,97.42,0.0,0.035,0.25,0.0,0.2,0.0,0.20500000000000002,0.0,0.0,0.5,1300,1033,11
763,AISI 8620 Steel," double quenched and tempered (230°C (450°F)), carburized",0.0,0.0,0.8,0.0,0.55,0.0,0.04,97.42,0.0,0.035,0.25,0.0,0.2,0.0,0.20500000000000002,0.0,0.0,0.5,898,533,22
764,AISI 8620 Steel," normalized, machined to 13.7 mm, pseudocarburized, reheated to 800°C, 150°C temper",0.0,0.0,0.8,0.0,0.55,0.0,0.04,97.42,0.0,0.035,0.25,0.0,0.2,0.0,0.20500000000000002,0.0,0.0,0.5,1040,848,15
765,AISI 8630 Steel, normalized,0.0,0.0,0.8,0.0,0.55,0.0,0.04,97.345,0.0,0.035,0.22499999999999998,0.0,0.2,0.0,0.30500000000000005,0.0,0.0,0.5,620,550,16
766,AISI 8617H Steel," heat treated, machined, pseudocarburized, reheated to 855°C (1570°F), 150°C (300°F) temper",0.0,0.0,0.8,0.0,0.55,0.0,0.04,97.48,0.0,0.035,0.22499999999999998,0.0,0.2,0.0,0.17,0.0,0.0,0.5,834,625,19
767,AISI 8620H Steel," normalized, machined to 13.7 mm, pseudocarburized, reheated to 840°C, 150°C temper",0.0,0.0,0.7749999999999999,0.0,0.55,0.0,0.04,97.445,0.0,0.035,0.25,0.0,0.2,0.0,0.20500000000000002,0.0,0.0,0.5,1095,910,16
768,AISI 8622 Steel," heat treated, machined to 13.7 mm rounds, pseudocarburized, 775°C (1430°F) reheat, 150°C (300°F) temper",0.0,0.0,0.8,0.0,0.55,0.0,0.04,97.425,0.0,0.035,0.22499999999999998,0.0,0.2,0.0,0.225,0.0,0.0,0.5,1198,693,11
769,AISI 5120 Steel," heat treated, machined to 13.7 mm, pseudocarburized, reheated to 845°C (1550°F), 150°C (300°F) temper",0.0,0.0,0.8,0.0,0.0,0.0,0.04,97.905,0.0,0.035,0.22499999999999998,0.0,0.0,0.0,0.195,0.0,0.0,0.8,979,786,16
770,AISI 8617H Steel," heat treated, machined, pseudocarburized, reheated to 800°C (1470°F), 150°C (300°F) temper",0.0,0.0,0.8,0.0,0.55,0.0,0.04,97.48,0.0,0.035,0.22499999999999998,0.0,0.2,0.0,0.17,0.0,0.0,0.5,786,530,22
771,AISI 8622H Steel," heat treated, machined to 13.7 mm rounds, pseudocarburized, 865°C (1590°F) reheat, 150°C (300°F) temper",0.0,0.0,0.7749999999999999,0.0,0.55,0.0,0.04,97.46,0.0,0.035,0.22499999999999998,0.0,0.2,0.0,0.22,0.0,0.0,0.495,1510,1093,13
772,AISI 8620H Steel," quenched from carburizing box, 13 mm (0.5 in.) round",0.0,0.0,0.7749999999999999,0.0,0.55,0.0,0.04,97.445,0.0,0.035,0.25,0.0,0.2,0.0,0.20500000000000002,0.0,0.0,0.5,1325,1035,12
773,AISI 8622H Steel," heat treated, machined to 13.7 mm rounds, pseudocarburized, 775°C (1430°F) reheat, 150°C (300°F) temper",0.0,0.0,0.7749999999999999,0.0,0.55,0.0,0.04,97.46,0.0,0.035,0.22499999999999998,0.0,0.2,0.0,0.22,0.0,0.0,0.495,1198,693,11
774,AISI 8630 Steel," normalized, 25 mm (1 in.) round",0.0,0.0,0.8,0.0,0.55,0.0,0.04,97.345,0.0,0.035,0.22499999999999998,0.0,0.2,0.0,0.30500000000000005,0.0,0.0,0.5,650,425,23
775,AISI 8620H Steel," normalized (heated to 915°C air cooled), 13 mm (0.5 in.) round",0.0,0.0,0.7749999999999999,0.0,0.55,0.0,0.04,97.445,0.0,0.035,0.25,0.0,0.2,0.0,0.20500000000000002,0.0,0.0,0.5,660,370,26
776,AISI 8630 Steel," water quenched 845°C (1550°F), 480°C (900°F) temper, 50 mm (2 in.) round",0.0,0.0,0.8,0.0,0.55,0.0,0.04,97.345,0.0,0.035,0.22499999999999998,0.0,0.2,0.0,0.30500000000000005,0.0,0.0,0.5,895,738,19
777,AISI 8630H Steel," water quenched 845°C (1550°F), 480°C (900°F) temper, 100 mm (4 in.) round",0.0,0.0,0.8,0.0,0.55,0.0,0.04,97.35,0.0,0.035,0.22499999999999998,0.0,0.2,0.0,0.30000000000000004,0.0,0.0,0.5,780,595,21
778,AISI 8620H Steel," carburized, box cooled, reheated and double quenched, 150°C (300°F) temper, 13 mm (0.5 in.) round",0.0,0.0,0.7749999999999999,0.0,0.55,0.0,0.04,97.445,0.0,0.035,0.25,0.0,0.2,0.0,0.20500000000000002,0.0,0.0,0.5,917,570,20
779,AISI 8620H Steel," quenched from carburizing box, 25 mm (1 in.) round",0.0,0.0,0.7749999999999999,0.0,0.55,0.0,0.04,97.445,0.0,0.035,0.25,0.0,0.2,0.0,0.20500000000000002,0.0,0.0,0.5,931,758,16
780,AISI 8620 Steel," normalized, 13 mm (0.5 in.) round",0.0,0.0,0.8,0.0,0.55,0.0,0.04,97.42,0.0,0.035,0.25,0.0,0.2,0.0,0.20500000000000002,0.0,0.0,0.5,635,360,26
781,AISI 8630 Steel," water quenched 845°C (1550°F), 595°C (1100°F) temper, 25 mm (1 in.) round",0.0,0.0,0.8,0.0,0.55,0.0,0.04,97.345,0.0,0.035,0.22499999999999998,0.0,0.2,0.0,0.30500000000000005,0.0,0.0,0.5,814,695,18
782,AISI 8630 Steel," normalized, 13 mm (0.5 in.) round",0.0,0.0,0.8,0.0,0.55,0.0,0.04,97.345,0.0,0.035,0.22499999999999998,0.0,0.2,0.0,0.30500000000000005,0.0,0.0,0.5,655,425,25
783,AISI 6150H Steel," oil quenched 845°C (1550°F), 595°C (1100°F) temper, 25 mm (1 in.) round",0.0,0.0,0.8,0.0,0.0,0.0,0.04,97.27,0.0,0.035,0.22499999999999998,0.15,0.0,0.0,0.505,0.0,0.0,0.975,1090,1035,16
784,AISI 8620H Steel," cooled in carburizing box, reheated and quenched, 13 mm (0.5 in.) round",0.0,0.0,0.7749999999999999,0.0,0.55,0.0,0.04,97.445,0.0,0.035,0.25,0.0,0.2,0.0,0.20500000000000002,0.0,0.0,0.5,1296,1035,11
785,AISI 8620 Steel," mock carburized, reheated and oil quenched, 230°C (450°F) temper, 50 mm (2 in.) round",0.0,0.0,0.8,0.0,0.55,0.0,0.04,97.42,0.0,0.035,0.25,0.0,0.2,0.0,0.20500000000000002,0.0,0.0,0.5,786,495,22
786,AISI 8630 Steel," annealed, 25 mm (1 in.) round",0.0,0.0,0.8,0.0,0.55,0.0,0.04,97.345,0.0,0.035,0.22499999999999998,0.0,0.2,0.0,0.30500000000000005,0.0,0.0,0.5,565,370,29
787,AISI 8620H Steel," direct quenched from pot, 230°C (450°F) temper, carburized",0.0,0.0,0.7749999999999999,0.0,0.55,0.0,0.04,97.445,0.0,0.035,0.25,0.0,0.2,0.0,0.20500000000000002,0.0,0.0,0.5,1250,926,12
788,AISI 8622 Steel," heat treated, machined to 25 mm (1 in.) rounds, pseudocarburized, 865°C (1590°F) reheat, 150°C (300°F) temper",0.0,0.0,0.8,0.0,0.55,0.0,0.04,97.425,0.0,0.035,0.22499999999999998,0.0,0.2,0.0,0.225,0.0,0.0,0.5,1250,900,13
789,AISI 8620H Steel," mock carburized, reheated and oil quenched, 230°C (450°F) temper, 25 mm (1 in.) round",0.0,0.0,0.7749999999999999,0.0,0.55,0.0,0.04,97.445,0.0,0.035,0.25,0.0,0.2,0.0,0.20500000000000002,0.0,0.0,0.5,855,560,19
790,AISI 8630 Steel," water quenched 845°C (1550°F), 595°C (1100°F) temper, 13 mm (0.5 in.) round",0.0,0.0,0.8,0.0,0.55,0.0,0.04,97.345,0.0,0.035,0.22499999999999998,0.0,0.2,0.0,0.30500000000000005,0.0,0.0,0.5,924,910,19
791,AISI 8630H Steel," water quenched 845°C (1550°F), 540°C (1000°F) temper, 25 mm (1 in.) round",0.0,0.0,0.8,0.0,0.55,0.0,0.04,97.35,0.0,0.035,0.22499999999999998,0.0,0.2,0.0,0.30000000000000004,0.0,0.0,0.5,931,850,18
792,AISI 8630H Steel," normalized, 50 mm (2 in.) round",0.0,0.0,0.8,0.0,0.55,0.0,0.04,97.35,0.0,0.035,0.22499999999999998,0.0,0.2,0.0,0.30000000000000004,0.0,0.0,0.5,640,425,26
793,AISI 8620 Steel," single quenched and tempered (230°C (450°F)), carburized",0.0,0.0,0.8,0.0,0.55,0.0,0.04,97.42,0.0,0.035,0.25,0.0,0.2,0.0,0.20500000000000002,0.0,0.0,0.5,1157,833,14
794,AISI 86B30H Steel, normalized,0.0,0.0,0.8,0.0,0.55,0.0,0.04,97.34825000000001,0.0,0.035,0.22499999999999998,0.0,0.2,0.0,0.30000000000000004,0.0,0.00175,0.5,620,550,16
795,AISI 8630H Steel," water quenched 845°C (1550°F), 480°C (900°F) temper, 13 mm (0.5 in.) round",0.0,0.0,0.8,0.0,0.55,0.0,0.04,97.35,0.0,0.035,0.22499999999999998,0.0,0.2,0.0,0.30000000000000004,0.0,0.0,0.5,1050,1035,16
796,AISI 8620H Steel," normalized, machined to 25 mm, pseudocarburized, reheated to 845°C, 150°C temper",0.0,0.0,0.7749999999999999,0.0,0.55,0.0,0.04,97.445,0.0,0.035,0.25,0.0,0.2,0.0,0.20500000000000002,0.0,0.0,0.5,1050,855,17
797,AISI 5160H Steel," oil quenched from 830°C (1525°F), 650°C (1200°F) temper, 25 mm (1 in.) round",0.0,0.0,0.875,0.0,0.0,0.0,0.04,97.425,0.0,0.035,0.22499999999999998,0.0,0.0,0.0,0.6000000000000001,0.0,0.0,0.8,889,765,20
798,AISI 8620H Steel," mock carburized, reheated and oil quenched, 150°C (300°F) temper, 100 mm (4 in.) round",0.0,0.0,0.7749999999999999,0.0,0.55,0.0,0.04,97.445,0.0,0.035,0.25,0.0,0.2,0.0,0.20500000000000002,0.0,0.0,0.5,675,400,24
799,AISI 8620H Steel," normalized, machined to 13.7 mm, pseudocarburized, oil quenched, 150°C temper",0.0,0.0,0.7749999999999999,0.0,0.55,0.0,0.04,97.445,0.0,0.035,0.25,0.0,0.2,0.0,0.20500000000000002,0.0,0.0,0.5,1110,924,15
800,AISI 8620H Steel," normalized, machined to 13.7 mm, pseudocarburized, reheated to 800°C, 150°C temper",0.0,0.0,0.7749999999999999,0.0,0.55,0.0,0.04,97.445,0.0,0.035,0.25,0.0,0.2,0.0,0.20500000000000002,0.0,0.0,0.5,1040,848,15
801,AISI 6150H Steel," normalized, 100 mm (4 in.) round",0.0,0.0,0.8,0.0,0.0,0.0,0.04,97.27,0.0,0.035,0.22499999999999998,0.15,0.0,0.0,0.505,0.0,0.0,0.975,883,460,18
802,AISI 86B30H Steel," water quenched 845°C (1550°F), 480°C (900°F) temper, 13 mm (0.5 in.) round",0.0,0.0,0.8,0.0,0.55,0.0,0.04,97.34825000000001,0.0,0.035,0.22499999999999998,0.0,0.2,0.0,0.30000000000000004,0.0,0.00175,0.5,1050,1035,16
803,AISI 8620H Steel," carburized, box cooled, reheated and quenched, 150°C (300°F) temper, 25 mm (1 in.) round",0.0,0.0,0.7749999999999999,0.0,0.55,0.0,0.04,97.445,0.0,0.035,0.25,0.0,0.2,0.0,0.20500000000000002,0.0,0.0,0.5,958,814,19
804,AISI 8630H Steel," water quenched 845°C (1550°F), 595°C (1100°F) temper, 100 mm (4 in.) round",0.0,0.0,0.8,0.0,0.55,0.0,0.04,97.35,0.0,0.035,0.22499999999999998,0.0,0.2,0.0,0.30000000000000004,0.0,0.0,0.5,660,495,25
805,AISI 86B30H Steel," water quenched 845°C (1550°F), 540°C (1000°F) temper, 13 mm (0.5 in.) round",0.0,0.0,0.8,0.0,0.55,0.0,0.04,97.34825000000001,0.0,0.035,0.22499999999999998,0.0,0.2,0.0,0.30000000000000004,0.0,0.00175,0.5,958,910,18
806,AISI 8620H Steel," single quenched and tempered (230°C (450°F)), carburized",0.0,0.0,0.7749999999999999,0.0,0.55,0.0,0.04,97.445,0.0,0.035,0.25,0.0,0.2,0.0,0.20500000000000002,0.0,0.0,0.5,1157,833,14
807,AISI 8640 Steel," oil quenched 845°C (1550°F), 540°C (1000°F) temper, 50 mm (2 in.) round",0.0,0.0,0.875,0.0,0.55,0.0,0.04,97.17,0.0,0.035,0.22499999999999998,0.0,0.2,0.0,0.405,0.0,0.0,0.5,1035,910,20
808,AISI 86B30H Steel," annealed, 25 mm (1 in.) round",0.0,0.0,0.8,0.0,0.55,0.0,0.04,97.34825000000001,0.0,0.035,0.22499999999999998,0.0,0.2,0.0,0.30000000000000004,0.0,0.00175,0.5,565,370,29
809,AISI 8630H Steel," water quenched 845°C (1550°F), 595°C (1100°F) temper, 50 mm (2 in.) round",0.0,0.0,0.8,0.0,0.55,0.0,0.04,97.35,0.0,0.035,0.22499999999999998,0.0,0.2,0.0,0.30000000000000004,0.0,0.0,0.5,765,615,22
810,AISI 8620H Steel," carburized, box cooled, reheated and quenched, 150°C (300°F) temper, 50 mm (2 in.) round",0.0,0.0,0.7749999999999999,0.0,0.55,0.0,0.04,97.445,0.0,0.035,0.25,0.0,0.2,0.0,0.20500000000000002,0.0,0.0,0.5,675,490,21
811,AISI 8622H Steel," heat treated, machined to 13.7 mm rounds, pseudocarburized, 150°C (300°F) temper",0.0,0.0,0.7749999999999999,0.0,0.55,0.0,0.04,97.46,0.0,0.035,0.22499999999999998,0.0,0.2,0.0,0.22,0.0,0.0,0.495,1524,1149,13
812,AISI 8630H Steel, normalized,0.0,0.0,0.8,0.0,0.55,0.0,0.04,97.35,0.0,0.035,0.22499999999999998,0.0,0.2,0.0,0.30000000000000004,0.0,0.0,0.5,620,550,16
813,AISI 86B30H Steel," water quenched 845°C (1550°F), 480°C (900°F) temper, 50 mm (2 in.) round",0.0,0.0,0.8,0.0,0.55,0.0,0.04,97.34825000000001,0.0,0.035,0.22499999999999998,0.0,0.2,0.0,0.30000000000000004,0.0,0.00175,0.5,895,738,19
814,AISI 8630H Steel," water quenched 845°C (1550°F), 540°C (1000°F) temper, 100 mm (4 in.) round",0.0,0.0,0.8,0.0,0.55,0.0,0.04,97.35,0.0,0.035,0.22499999999999998,0.0,0.2,0.0,0.30000000000000004,0.0,0.0,0.5,738,565,23
815,AISI 8630 Steel," water quenched 845°C (1550°F), 540°C (1000°F) temper, 50 mm (2 in.) round",0.0,0.0,0.8,0.0,0.55,0.0,0.04,97.345,0.0,0.035,0.22499999999999998,0.0,0.2,0.0,0.30500000000000005,0.0,0.0,0.5,827,689,21
816,AISI 8622 Steel," heat treated, machined to 13.7 mm rounds, pseudocarburized, 820°C (1510°F) reheat, 150°C (300°F) temper",0.0,0.0,0.8,0.0,0.55,0.0,0.04,97.425,0.0,0.035,0.22499999999999998,0.0,0.2,0.0,0.225,0.0,0.0,0.5,1451,1041,13
817,AISI 51B60H Steel," normalized, 50 mm (2 in.) round",0.0,0.0,0.875,0.0,0.0,0.0,0.04,97.42325,0.0,0.035,0.22499999999999998,0.0,0.0,0.0,0.6000000000000001,0.0,0.00175,0.8,924,510,16
818,AISI 5160H Steel," oil quenched from 830°C (1525°F), 540°C (1000°F) temper, 13 mm (0.5 in.) round",0.0,0.0,0.875,0.0,0.0,0.0,0.04,97.425,0.0,0.035,0.22499999999999998,0.0,0.0,0.0,0.6000000000000001,0.0,0.0,0.8,1170,1070,14
819,AISI 8620H Steel," normalized, 100 mm (4 in.) round",0.0,0.0,0.7749999999999999,0.0,0.55,0.0,0.04,97.445,0.0,0.035,0.25,0.0,0.2,0.0,0.20500000000000002,0.0,0.0,0.5,565,360,28
820,AISI 8640 Steel," oil quenched 845°C (1550°F), 540°C (1000°F) temper, 100 mm (4 in.) round",0.0,0.0,0.875,0.0,0.55,0.0,0.04,97.17,0.0,0.035,0.22499999999999998,0.0,0.2,0.0,0.405,0.0,0.0,0.5,889,752,23
821,AISI 86B30H Steel," normalized, 25 mm (1 in.) round",0.0,0.0,0.8,0.0,0.55,0.0,0.04,97.34825000000001,0.0,0.035,0.22499999999999998,0.0,0.2,0.0,0.30000000000000004,0.0,0.00175,0.5,650,425,23
822,AISI 8620 Steel," quenched from carburizing box, 25 mm (1 in.) round",0.0,0.0,0.8,0.0,0.55,0.0,0.04,97.42,0.0,0.035,0.25,0.0,0.2,0.0,0.20500000000000002,0.0,0.0,0.5,931,758,16
823,AISI 51B60 Steel," oil quenched from 830°C (1525°F), 650°C (1200°F) temper, 25 mm (1 in.) round",0.0,0.0,0.875,0.0,0.0,0.0,0.04,97.42325,0.0,0.035,0.22499999999999998,0.0,0.0,0.0,0.6000000000000001,0.0,0.00175,0.8,889,765,20
824,AISI 8630H Steel," water quenched 845°C (1550°F), 595°C (1100°F) temper, 25 mm (1 in.) round",0.0,0.0,0.8,0.0,0.55,0.0,0.04,97.35,0.0,0.035,0.22499999999999998,0.0,0.2,0.0,0.30000000000000004,0.0,0.0,0.5,814,695,18
825,AISI 51B60 Steel," oil quenched from 830°C (1525°F), 595°C (1100°F) temper, 13 mm (0.5 in.) round",0.0,0.0,0.875,0.0,0.0,0.0,0.04,97.42325,0.0,0.035,0.22499999999999998,0.0,0.0,0.0,0.6000000000000001,0.0,0.00175,0.8,1050,924,16
826,AISI 6150H Steel," normalized, 50 mm (2 in.) round",0.0,0.0,0.8,0.0,0.0,0.0,0.04,97.27,0.0,0.035,0.22499999999999998,0.15,0.0,0.0,0.505,0.0,0.0,0.975,896,515,20
827,AISI 86B30H Steel," normalized, 100 mm (4 in.) round",0.0,0.0,0.8,0.0,0.55,0.0,0.04,97.34825000000001,0.0,0.035,0.22499999999999998,0.0,0.2,0.0,0.30000000000000004,0.0,0.00175,0.5,635,385,24
828,AISI 8630H Steel," water quenched 845°C (1550°F), 480°C (900°F) temper, 50 mm (2 in.) round",0.0,0.0,0.8,0.0,0.55,0.0,0.04,97.35,0.0,0.035,0.22499999999999998,0.0,0.2,0.0,0.30000000000000004,0.0,0.0,0.5,895,738,19
829,AISI 8650 Steel, annealed,0.0,0.0,0.875,0.0,0.55,0.0,0.045,97.065,0.0,0.035,0.22499999999999998,0.0,0.2,0.0,0.505,0.0,0.0,0.5,715,385,22
830,AISI 86B30H Steel," normalized, 13 mm (0.5 in.) round",0.0,0.0,0.8,0.0,0.55,0.0,0.04,97.34825000000001,0.0,0.035,0.22499999999999998,0.0,0.2,0.0,0.30000000000000004,0.0,0.00175,0.5,655,425,25
831,AISI 8630 Steel," water quenched 845°C (1550°F), 480°C (900°F) temper, 13 mm (0.5 in.) round",0.0,0.0,0.8,0.0,0.55,0.0,0.04,97.345,0.0,0.035,0.22499999999999998,0.0,0.2,0.0,0.30500000000000005,0.0,0.0,0.5,1050,1035,16
832,AISI 5140 Steel," oil quenched 845°C (1550°F), 540°C (1000°F) temper, 25 mm (1 in.) round",0.0,0.0,0.8,0.0,0.0,0.0,0.04,97.695,0.0,0.035,0.22499999999999998,0.0,0.0,0.0,0.405,0.0,0.0,0.8,972,841,18
833,AISI 8620 Steel," direct quenched from pot, 150°C (300°F) temper, carburized",0.0,0.0,0.8,0.0,0.55,0.0,0.04,97.42,0.0,0.035,0.25,0.0,0.2,0.0,0.20500000000000002,0.0,0.0,0.5,1324,1036,12
834,AISI 8630H Steel," normalized, 25 mm (1 in.) round",0.0,0.0,0.8,0.0,0.55,0.0,0.04,97.35,0.0,0.035,0.22499999999999998,0.0,0.2,0.0,0.30000000000000004,0.0,0.0,0.5,650,425,23
835,AISI 8622H Steel," heat treated, machined to 25 mm (1 in.) rounds, pseudocarburized, 820°C (1510°F) reheat, 150°C (300°F) temper",0.0,0.0,0.7749999999999999,0.0,0.55,0.0,0.04,97.46,0.0,0.035,0.22499999999999998,0.0,0.2,0.0,0.22,0.0,0.0,0.495,1204,805,14
836,AISI 8640 Steel," oil quenched 845°C (1550°F), 540°C (1000°F) temper, 75 mm round",0.0,0.0,0.875,0.0,0.55,0.0,0.04,97.17,0.0,0.035,0.22499999999999998,0.0,0.2,0.0,0.405,0.0,0.0,0.5,945,814,22
837,AISI 8640H Steel," cold drawn, 25 mm (1 in.) round",0.0,0.0,0.875,0.0,0.55,0.0,0.04,97.17,0.0,0.035,0.22499999999999998,0.0,0.2,0.0,0.405,0.0,0.0,0.5,945,931,9
838,AISI 8650 Steel," normalized, 25 mm (1 in.) round",0.0,0.0,0.875,0.0,0.55,0.0,0.045,97.065,0.0,0.035,0.22499999999999998,0.0,0.2,0.0,0.505,0.0,0.0,0.5,1020,689,14
839,AISI 51B60H Steel," oil quenched from 830°C (1525°F), 595°C (1100°F) temper, 50 mm (2 in.) round",0.0,0.0,0.875,0.0,0.0,0.0,0.04,97.42325,0.0,0.035,0.22499999999999998,0.0,0.0,0.0,0.6000000000000001,0.0,0.00175,0.8,931,635,20
840,AISI 8622H Steel," heat treated, machined to 25 mm (1 in.) rounds, pseudocarburized, 775°C (1430°F) reheat, 150°C (300°F) temper",0.0,0.0,0.7749999999999999,0.0,0.55,0.0,0.04,97.46,0.0,0.035,0.22499999999999998,0.0,0.2,0.0,0.22,0.0,0.0,0.495,1176,654,12
841,AISI 8630 Steel," water quenched 845°C (1550°F), 480°C (900°F) temper, 100 mm (4 in.) round",0.0,0.0,0.8,0.0,0.55,0.0,0.04,97.345,0.0,0.035,0.22499999999999998,0.0,0.2,0.0,0.30500000000000005,0.0,0.0,0.5,780,595,21
842,AISI 8650 Steel," oil quenched 800°C (1470°F), 650°C (1200°F) temper, 50 mm (2 in.) round",0.0,0.0,0.875,0.0,0.55,0.0,0.045,97.065,0.0,0.035,0.22499999999999998,0.0,0.2,0.0,0.505,0.0,0.0,0.5,931,834,21
843,AISI 86B30H Steel," water quenched 845°C (1550°F), 540°C (1000°F) temper, 25 mm (1 in.) round",0.0,0.0,0.8,0.0,0.55,0.0,0.04,97.34825000000001,0.0,0.035,0.22499999999999998,0.0,0.2,0.0,0.30000000000000004,0.0,0.00175,0.5,931,850,18
844,AISI 8650H Steel," annealed, 25 mm (1 in.) round",0.0,0.0,0.875,0.0,0.55,0.0,0.045,97.04,0.0,0.035,0.25,0.0,0.2,0.0,0.505,0.0,0.0,0.5,1255,1076,22
845,AISI 8630H Steel," normalized, 100 mm (4 in.) round",0.0,0.0,0.8,0.0,0.55,0.0,0.04,97.35,0.0,0.035,0.22499999999999998,0.0,0.2,0.0,0.30000000000000004,0.0,0.0,0.5,635,385,24
846,AISI 8640 Steel," cold drawn, 25 mm (1 in.) round",0.0,0.0,0.875,0.0,0.55,0.0,0.04,97.17,0.0,0.035,0.22499999999999998,0.0,0.2,0.0,0.405,0.0,0.0,0.5,945,931,9
847,AISI 86B30H Steel," water quenched 845°C (1550°F), 595°C (1100°F) temper, 13 mm (0.5 in.) round",0.0,0.0,0.8,0.0,0.55,0.0,0.04,97.34825000000001,0.0,0.035,0.22499999999999998,0.0,0.2,0.0,0.30000000000000004,0.0,0.00175,0.5,924,910,19
848,AISI 8640 Steel," oil quenched 845°C (1550°F), 650°C (1200°F) temper, 100 mm (4 in.) round",0.0,0.0,0.875,0.0,0.55,0.0,0.04,97.17,0.0,0.035,0.22499999999999998,0.0,0.2,0.0,0.405,0.0,0.0,0.5,772,635,22
849,AISI 86B30H Steel," water quenched 845°C (1550°F), 595°C (1100°F) temper, 100 mm (4 in.) round",0.0,0.0,0.8,0.0,0.55,0.0,0.04,97.34825000000001,0.0,0.035,0.22499999999999998,0.0,0.2,0.0,0.30000000000000004,0.0,0.00175,0.5,660,495,25
850,AISI 8617 Steel," heat treated, machined, pseudocarburized, reheated to 855°C (1570°F), 150°C (300°F) temper",0.0,0.0,0.8,0.0,0.55,0.0,0.04,97.475,0.0,0.035,0.22499999999999998,0.0,0.2,0.0,0.175,0.0,0.0,0.5,834,625,19
851,AISI 8650 Steel," annealed, 25 mm (1 in.) round",0.0,0.0,0.875,0.0,0.55,0.0,0.045,97.065,0.0,0.035,0.22499999999999998,0.0,0.2,0.0,0.505,0.0,0.0,0.5,1255,1076,22
852,AISI 5160 Steel," oil quenched from 830°C (1525°F), 595°C (1100°F) temper, 13 mm (0.5 in.) round",0.0,0.0,0.875,0.0,0.0,0.0,0.04,97.425,0.0,0.035,0.22499999999999998,0.0,0.0,0.0,0.6000000000000001,0.0,0.0,0.8,1050,924,16
853,AISI 8650H Steel," normalized, 25 mm (1 in.) round",0.0,0.0,0.875,0.0,0.55,0.0,0.045,97.04,0.0,0.035,0.25,0.0,0.2,0.0,0.505,0.0,0.0,0.5,1020,689,14
854,AISI 8630H Steel," normalized, 13 mm (0.5 in.) round",0.0,0.0,0.8,0.0,0.55,0.0,0.04,97.35,0.0,0.035,0.22499999999999998,0.0,0.2,0.0,0.30000000000000004,0.0,0.0,0.5,655,425,25
855,AISI 8650 Steel," normalized, 13 mm (0.5 in.) round",0.0,0.0,0.875,0.0,0.55,0.0,0.045,97.065,0.0,0.035,0.22499999999999998,0.0,0.2,0.0,0.505,0.0,0.0,0.5,1255,903,10
856,AISI 8630H Steel," oil quenched 845°C (1550°F), 455°C (850°F) temper",0.0,0.0,0.8,0.0,0.55,0.0,0.04,97.35,0.0,0.035,0.22499999999999998,0.0,0.2,0.0,0.30000000000000004,0.0,0.0,0.5,979,841,16
857,AISI 86B45 Steel," normalized at 870°C (1600°F), oil quenched 845°C (1550°F), 540°C (1000°F) temper, 25 mm diam.",0.0,0.0,0.875,0.0,0.55,0.0,0.04,97.11825,0.0,0.035,0.22499999999999998,0.0,0.2,0.0,0.45499999999999996,0.0,0.00175,0.5,1157,1080,15
858,AISI 8630H Steel," water quenched 845°C (1550°F), 480°C (900°F) temper, 25 mm (1 in.) round",0.0,0.0,0.8,0.0,0.55,0.0,0.04,97.35,0.0,0.035,0.22499999999999998,0.0,0.2,0.0,0.30000000000000004,0.0,0.0,0.5,1015,910,16
859,AISI 8630 Steel," water quenched 845°C (1550°F), 595°C (1100°F) temper, 100 mm (4 in.) round",0.0,0.0,0.8,0.0,0.55,0.0,0.04,97.345,0.0,0.035,0.22499999999999998,0.0,0.2,0.0,0.30500000000000005,0.0,0.0,0.5,660,495,25
860,AISI 8630 Steel," normalized, 100 mm (4 in.) round",0.0,0.0,0.8,0.0,0.55,0.0,0.04,97.345,0.0,0.035,0.22499999999999998,0.0,0.2,0.0,0.30500000000000005,0.0,0.0,0.5,635,385,24
861,AISI 8630H Steel," annealed, 25 mm (1 in.) round",0.0,0.0,0.8,0.0,0.55,0.0,0.04,97.35,0.0,0.035,0.22499999999999998,0.0,0.2,0.0,0.30000000000000004,0.0,0.0,0.5,565,370,29
862,AISI 86B50 Steel," normalized, 13 mm (0.5 in.) round",0.0,0.0,0.875,0.0,0.55,0.0,0.045,97.03825,0.0,0.035,0.25,0.0,0.2,0.0,0.505,0.0,0.00175,0.5,1255,903,10
863,AISI 8650 Steel," normalized, 50 mm (2 in.) round",0.0,0.0,0.875,0.0,0.55,0.0,0.045,97.065,0.0,0.035,0.22499999999999998,0.0,0.2,0.0,0.505,0.0,0.0,0.5,993,660,15
864,AISI 8620 Steel," mock carburized, reheated and oil quenched, 150°C (300°F) temper, 13 mm (0.5 in.) round",0.0,0.0,0.8,0.0,0.55,0.0,0.04,97.42,0.0,0.035,0.25,0.0,0.2,0.0,0.20500000000000002,0.0,0.0,0.5,1380,1085,13
865,AISI 6150H Steel," oil quenched 845°C (1550°F), 540°C (1000°F) temper, 50 mm (2 in.) round",0.0,0.0,0.8,0.0,0.0,0.0,0.04,97.27,0.0,0.035,0.22499999999999998,0.15,0.0,0.0,0.505,0.0,0.0,0.975,1145,1000,14
866,AISI 86B50 Steel," normalized, 50 mm (2 in.) round",0.0,0.0,0.875,0.0,0.55,0.0,0.045,97.03825,0.0,0.035,0.25,0.0,0.2,0.0,0.505,0.0,0.00175,0.5,993,660,15
867,AISI 8630 Steel," water quenched 845°C (1550°F), 480°C (900°F) temper, 25 mm (1 in.) round",0.0,0.0,0.8,0.0,0.55,0.0,0.04,97.345,0.0,0.035,0.22499999999999998,0.0,0.2,0.0,0.30500000000000005,0.0,0.0,0.5,1015,910,16
868,AISI 8650 Steel," oil quenched 800°C (1470°F), 540°C (1000°F) temper, 13 mm (0.5 in.) round",0.0,0.0,0.875,0.0,0.55,0.0,0.045,97.065,0.0,0.035,0.22499999999999998,0.0,0.2,0.0,0.505,0.0,0.0,0.5,1225,1165,14
869,AISI 8650 Steel," oil quenched 800°C (1470°F), 540°C (1000°F) temper, 100 mm (4 in.) round",0.0,0.0,0.875,0.0,0.55,0.0,0.045,97.065,0.0,0.035,0.22499999999999998,0.0,0.2,0.0,0.505,0.0,0.0,0.5,986,779,18
870,AISI 8622H Steel," heat treated, machined to 25 mm (1 in.) rounds, pseudocarburized, 150°C (300°F) temper",0.0,0.0,0.7749999999999999,0.0,0.55,0.0,0.04,97.46,0.0,0.035,0.22499999999999998,0.0,0.2,0.0,0.22,0.0,0.0,0.495,1314,928,12
871,AISI 8630H Steel," water quenched 845°C (1550°F), 595°C (1100°F) temper, 13 mm (0.5 in.) round",0.0,0.0,0.8,0.0,0.55,0.0,0.04,97.35,0.0,0.035,0.22499999999999998,0.0,0.2,0.0,0.30000000000000004,0.0,0.0,0.5,924,910,19
872,AISI 86B30H Steel," normalized, 50 mm (2 in.) round",0.0,0.0,0.8,0.0,0.55,0.0,0.04,97.34825000000001,0.0,0.035,0.22499999999999998,0.0,0.2,0.0,0.30000000000000004,0.0,0.00175,0.5,640,425,26
873,AISI 8740 Steel," oil quenched 830°C (1525°F), 650°C (1200°F) temper, 25 mm (1 in.) round",0.0,0.0,0.875,0.0,0.55,0.0,0.04,97.12,0.0,0.035,0.22499999999999998,0.0,0.25,0.0,0.405,0.0,0.0,0.5,952,848,20
874,AISI 86B30H Steel," water quenched 845°C (1550°F), 480°C (900°F) temper, 25 mm (1 in.) round",0.0,0.0,0.8,0.0,0.55,0.0,0.04,97.34825000000001,0.0,0.035,0.22499999999999998,0.0,0.2,0.0,0.30000000000000004,0.0,0.00175,0.5,1015,910,16
875,AISI 8650H Steel," normalized, 100 mm (4 in.) round",0.0,0.0,0.875,0.0,0.55,0.0,0.045,97.04,0.0,0.035,0.25,0.0,0.2,0.0,0.505,0.0,0.0,0.5,958,640,15
876,AISI 8650H Steel, normalized 870°C (1600°F),0.0,0.0,0.875,0.0,0.55,0.0,0.045,97.04,0.0,0.035,0.25,0.0,0.2,0.0,0.505,0.0,0.0,0.5,1025,690,14
877,AISI 8740 Steel," oil quenched 830°C (1525°F), 540°C (1000°F) temper, 25 mm (1 in.) round",0.0,0.0,0.875,0.0,0.55,0.0,0.04,97.12,0.0,0.035,0.22499999999999998,0.0,0.25,0.0,0.405,0.0,0.0,0.5,1225,1130,16
878,AISI 86B30H Steel," water quenched 845°C (1550°F), 540°C (1000°F) temper, 100 mm (4 in.) round",0.0,0.0,0.8,0.0,0.55,0.0,0.04,97.34825000000001,0.0,0.035,0.22499999999999998,0.0,0.2,0.0,0.30000000000000004,0.0,0.00175,0.5,738,565,23
879,AISI 8640 Steel," oil quenched 845°C (1550°F), 540°C (1000°F) temper, 25 mm (1 in.) round",0.0,0.0,0.875,0.0,0.55,0.0,0.04,97.17,0.0,0.035,0.22499999999999998,0.0,0.2,0.0,0.405,0.0,0.0,0.5,1165,1000,17
880,AISI 8740 Steel," oil quenched 830°C (1525°F), 650°C (1200°F) temper, 100 mm (4 in.) round",0.0,0.0,0.875,0.0,0.55,0.0,0.04,97.12,0.0,0.035,0.22499999999999998,0.0,0.25,0.0,0.405,0.0,0.0,0.5,800,605,22
881,AISI 86B30H Steel," water quenched 845°C (1550°F), 480°C (900°F) temper, 100 mm (4 in.) round",0.0,0.0,0.8,0.0,0.55,0.0,0.04,97.34825000000001,0.0,0.035,0.22499999999999998,0.0,0.2,0.0,0.30000000000000004,0.0,0.00175,0.5,780,595,21
882,AISI 8740H Steel," oil quenched 830°C (1525°F), 540°C (1000°F) temper, 13 mm (0.5 in.) round",0.0,0.0,0.875,0.0,0.55,0.0,0.04,97.12,0.0,0.035,0.22499999999999998,0.0,0.25,0.0,0.405,0.0,0.0,0.5,1235,1140,13
883,AISI 8630H Steel," water quenched 845°C (1550°F), 540°C (1000°F) temper, 13 mm (0.5 in.) round",0.0,0.0,0.8,0.0,0.55,0.0,0.04,97.35,0.0,0.035,0.22499999999999998,0.0,0.2,0.0,0.30000000000000004,0.0,0.0,0.5,958,910,18
884,AISI 8650 Steel," oil quenched 800°C (1470°F), 595°C (1100°F) temper, 13 mm (0.5 in.) round",0.0,0.0,0.875,0.0,0.55,0.0,0.045,97.065,0.0,0.035,0.22499999999999998,0.0,0.2,0.0,0.505,0.0,0.0,0.5,1060,1040,17
885,AISI 8740 Steel," annealed 815°C (1500°F), 25 mm (1 in.) round",0.0,0.0,0.875,0.0,0.55,0.0,0.04,97.12,0.0,0.035,0.22499999999999998,0.0,0.25,0.0,0.405,0.0,0.0,0.5,696,415,22
886,AISI 8740H Steel," oil quenched 830°C (1525°F), 650°C (1200°F) temper, 50 mm (2 in.) round",0.0,0.0,0.875,0.0,0.55,0.0,0.04,97.12,0.0,0.035,0.22499999999999998,0.0,0.25,0.0,0.405,0.0,0.0,0.5,876,731,21
887,AISI 8740H Steel," oil quenched 830°C (1525°F), 540°C (1000°F) temper, 50 mm (2 in.) round",0.0,0.0,0.875,0.0,0.55,0.0,0.04,97.12,0.0,0.035,0.22499999999999998,0.0,0.25,0.0,0.405,0.0,0.0,0.5,1180,1060,15
888,AISI 8740 Steel," oil quenched 830°C (1525°F), 595°C (1100°F) temper, 50 mm (2 in.) round",0.0,0.0,0.875,0.0,0.55,0.0,0.04,97.12,0.0,0.035,0.22499999999999998,0.0,0.25,0.0,0.405,0.0,0.0,0.5,979,841,18
889,AISI 8650 Steel," normalized, 100 mm (4 in.) round",0.0,0.0,0.875,0.0,0.55,0.0,0.045,97.065,0.0,0.035,0.22499999999999998,0.0,0.2,0.0,0.505,0.0,0.0,0.5,958,640,15
890,AISI 86B50 Steel," normalized, 25 mm (1 in.) round",0.0,0.0,0.875,0.0,0.55,0.0,0.045,97.03825,0.0,0.035,0.25,0.0,0.2,0.0,0.505,0.0,0.00175,0.5,1020,689,14
891,AISI 8740H Steel," oil quenched 830°C (1525°F), 650°C (1200°F) temper, 25 mm (1 in.) round",0.0,0.0,0.875,0.0,0.55,0.0,0.04,97.12,0.0,0.035,0.22499999999999998,0.0,0.25,0.0,0.405,0.0,0.0,0.5,952,848,20
892,AISI 8650 Steel," oil quenched 800°C (1470°F), 595°C (1100°F) temper, 100 mm (4 in.) round",0.0,0.0,0.875,0.0,0.55,0.0,0.045,97.065,0.0,0.035,0.22499999999999998,0.0,0.2,0.0,0.505,0.0,0.0,0.5,869,675,22
893,AISI 8620H Steel," mock carburized, reheated and oil quenched, 230°C (450°F) temper, 100 mm (4 in.) round",0.0,0.0,0.7749999999999999,0.0,0.55,0.0,0.04,97.445,0.0,0.035,0.25,0.0,0.2,0.0,0.20500000000000002,0.0,0.0,0.5,675,385,25
894,AISI 8630 Steel," water quenched 845°C (1550°F), 540°C (1000°F) temper, 25 mm (1 in.) round",0.0,0.0,0.8,0.0,0.55,0.0,0.04,97.345,0.0,0.035,0.22499999999999998,0.0,0.2,0.0,0.30500000000000005,0.0,0.0,0.5,931,850,18
895,AISI 8740H Steel," normalized 870°C (1600°F), 13 mm (0.5 in.) round",0.0,0.0,0.875,0.0,0.55,0.0,0.04,97.12,0.0,0.035,0.22499999999999998,0.0,0.25,0.0,0.405,0.0,0.0,0.5,938,620,16
896,AISI 8740 Steel," oil quenched 830°C (1525°F), 650°C (1200°F) temper, 13 mm (0.5 in.) round",0.0,0.0,0.875,0.0,0.55,0.0,0.04,97.12,0.0,0.035,0.22499999999999998,0.0,0.25,0.0,0.405,0.0,0.0,0.5,965,876,19
897,AISI 86B50 Steel, annealed 795°C (1460°F),0.0,0.0,0.875,0.0,0.55,0.0,0.045,97.03825,0.0,0.035,0.25,0.0,0.2,0.0,0.505,0.0,0.00175,0.5,715,385,22
898,AISI 8822 Steel," normalized, machined to 13.7 mm rounds, pseudocarburized, 820°C (1510°F) reheat, 150°C (300°F) temper",0.0,0.0,0.875,0.0,0.55,0.0,0.04,97.2,0.0,0.035,0.22499999999999998,0.0,0.35,0.0,0.225,0.0,0.0,0.5,1451,1041,13
899,AISI 8650 Steel," oil quenched 800°C (1470°F), 540°C (1000°F) temper, 50 mm (2 in.) round",0.0,0.0,0.875,0.0,0.55,0.0,0.045,97.065,0.0,0.035,0.22499999999999998,0.0,0.2,0.0,0.505,0.0,0.0,0.5,1140,1020,17
900,AISI 8822 Steel," normalized, machined to 25 mm (1 in.) rounds, pseudocarburized, 865°C (1590°F) reheat, 150°C (300°F) temper",0.0,0.0,0.875,0.0,0.55,0.0,0.04,97.2,0.0,0.035,0.22499999999999998,0.0,0.35,0.0,0.225,0.0,0.0,0.5,1250,900,13
901,AISI 8650 Steel," oil quenched 800°C (1470°F), 650°C (1200°F) temper, 100 mm (4 in.) round",0.0,0.0,0.875,0.0,0.55,0.0,0.045,97.065,0.0,0.035,0.22499999999999998,0.0,0.2,0.0,0.505,0.0,0.0,0.5,841,650,22
902,AISI 8620H Steel," mock carburized, reheated and oil quenched, 150°C (300°F) temper, 13 mm (0.5 in.) round",0.0,0.0,0.7749999999999999,0.0,0.55,0.0,0.04,97.445,0.0,0.035,0.25,0.0,0.2,0.0,0.20500000000000002,0.0,0.0,0.5,1380,1085,13
903,AISI 8740H Steel," oil quenched 830°C (1525°F), 540°C (1000°F) temper, 25 mm (1 in.) round",0.0,0.0,0.875,0.0,0.55,0.0,0.04,97.12,0.0,0.035,0.22499999999999998,0.0,0.25,0.0,0.405,0.0,0.0,0.5,1225,1130,16
904,AISI 8822H Steel," normalized, machined to 13.7 mm rounds, pseudocarburized, 820°C (1510°F) reheat, 150°C (300°F) temper",0.0,0.0,0.875,0.0,0.55,0.0,0.04,97.205,0.0,0.035,0.22499999999999998,0.0,0.35,0.0,0.22,0.0,0.0,0.5,1451,1041,13
905,AISI 51B60H Steel," oil quenched from 830°C (1525°F), 650°C (1200°F) temper, 13 mm (0.5 in.) round",0.0,0.0,0.875,0.0,0.0,0.0,0.04,97.42325,0.0,0.035,0.22499999999999998,0.0,0.0,0.0,0.6000000000000001,0.0,0.00175,0.8,917,793,19
906,AISI 8822 Steel," normalized, machined to 25 mm (1 in.) rounds, pseudocarburized, 775°C (1430°F) reheat, 150°C (300°F) temper",0.0,0.0,0.875,0.0,0.55,0.0,0.04,97.2,0.0,0.035,0.22499999999999998,0.0,0.35,0.0,0.225,0.0,0.0,0.5,1176,654,12
907,AISI 8740 Steel," oil quenched 830°C (1525°F), 595°C (1100°F) temper, 25 mm (1 in.) round",0.0,0.0,0.875,0.0,0.55,0.0,0.04,97.12,0.0,0.035,0.22499999999999998,0.0,0.25,0.0,0.405,0.0,0.0,0.5,1025,924,18
908,AISI 86B30H Steel," oil quenched 845°C (1550°F), 455°C (850°F) temper",0.0,0.0,0.8,0.0,0.55,0.0,0.04,97.34825000000001,0.0,0.035,0.22499999999999998,0.0,0.2,0.0,0.30000000000000004,0.0,0.00175,0.5,979,841,16
909,AISI 8740H Steel," oil quenched 830°C (1525°F), 595°C (1100°F) temper, 13 mm (0.5 in.) round",0.0,0.0,0.875,0.0,0.55,0.0,0.04,97.12,0.0,0.035,0.22499999999999998,0.0,0.25,0.0,0.405,0.0,0.0,0.5,1060,965,17
910,AISI 8740 Steel," normalized 870°C (1600°F), 100 mm (4 in.) round",0.0,0.0,0.875,0.0,0.55,0.0,0.04,97.12,0.0,0.035,0.22499999999999998,0.0,0.25,0.0,0.405,0.0,0.0,0.5,910,600,15
911,AISI 8740H Steel," oil quenched 830°C (1525°F), 595°C (1100°F) temper, 100 mm (4 in.) round",0.0,0.0,0.875,0.0,0.55,0.0,0.04,97.12,0.0,0.035,0.22499999999999998,0.0,0.25,0.0,0.405,0.0,0.0,0.5,855,670,20
912,AISI 8650 Steel," oil quenched 800°C (1470°F), 650°C (1200°F) temper, 13 mm (0.5 in.) round",0.0,0.0,0.875,0.0,0.55,0.0,0.045,97.065,0.0,0.035,0.22499999999999998,0.0,0.2,0.0,0.505,0.0,0.0,0.5,1020,945,18
913,AISI 8630H Steel," water quenched 845°C (1550°F), 540°C (1000°F) temper, 50 mm (2 in.) round",0.0,0.0,0.8,0.0,0.55,0.0,0.04,97.35,0.0,0.035,0.22499999999999998,0.0,0.2,0.0,0.30000000000000004,0.0,0.0,0.5,827,689,21
914,AISI 8615 Steel," heat treated, 150°C (300°F) temper, 25 mm bar",0.0,0.0,0.8,0.0,0.55,0.0,0.04,97.495,0.0,0.035,0.22499999999999998,0.0,0.2,0.0,0.155,0.0,0.0,0.5,690,500,20
915,AISI 8640 Steel," oil quenched 845°C (1550°F), 650°C (1200°F) temper, 75 mm round",0.0,0.0,0.875,0.0,0.55,0.0,0.04,97.17,0.0,0.035,0.22499999999999998,0.0,0.2,0.0,0.405,0.0,0.0,0.5,793,655,21
916,AISI 8822H Steel," normalized, machined to 25 mm (1 in.) rounds, pseudocarburized, 820°C (1510°F) reheat, 150°C (300°F) temper",0.0,0.0,0.875,0.0,0.55,0.0,0.04,97.205,0.0,0.035,0.22499999999999998,0.0,0.35,0.0,0.22,0.0,0.0,0.5,1204,805,14
917,AISI 8650 Steel," oil quenched 800°C (1470°F), 595°C (1100°F) temper, 25 mm (1 in.) round",0.0,0.0,0.875,0.0,0.55,0.0,0.045,97.065,0.0,0.035,0.22499999999999998,0.0,0.2,0.0,0.505,0.0,0.0,0.5,1060,986,17
918,AISI 8740 Steel, normalized 870°C (1600°F),0.0,0.0,0.875,0.0,0.55,0.0,0.04,97.12,0.0,0.035,0.22499999999999998,0.0,0.25,0.0,0.405,0.0,0.0,0.5,930,550,16
919,AISI 8650 Steel," oil quenched 800°C (1470°F), 540°C (1000°F) temper, 25 mm (1 in.) round",0.0,0.0,0.875,0.0,0.55,0.0,0.045,97.065,0.0,0.035,0.22499999999999998,0.0,0.2,0.0,0.505,0.0,0.0,0.5,1185,1105,14
920,AISI 8740H Steel," annealed 815°C (1500°F), 25 mm (1 in.) round",0.0,0.0,0.875,0.0,0.55,0.0,0.04,97.12,0.0,0.035,0.22499999999999998,0.0,0.25,0.0,0.405,0.0,0.0,0.5,696,415,22
921,AISI 8740 Steel," oil quenched 830°C (1525°F), 540°C (1000°F) temper, 13 mm (0.5 in.) round",0.0,0.0,0.875,0.0,0.55,0.0,0.04,97.12,0.0,0.035,0.22499999999999998,0.0,0.25,0.0,0.405,0.0,0.0,0.5,1235,1140,13
922,AISI 8740H Steel," oil quenched 830°C (1525°F), 540°C (1000°F) temper, 100 mm (4 in.) round",0.0,0.0,0.875,0.0,0.55,0.0,0.04,97.12,0.0,0.035,0.22499999999999998,0.0,0.25,0.0,0.405,0.0,0.0,0.5,958,745,18
923,AISI 8740 Steel," oil quenched 830°C (1525°F), 650°C (1200°F) temper, 50 mm (2 in.) round",0.0,0.0,0.875,0.0,0.55,0.0,0.04,97.12,0.0,0.035,0.22499999999999998,0.0,0.25,0.0,0.405,0.0,0.0,0.5,876,731,21
924,AISI 8620H Steel," double quenched and tempered (230°C (450°F)), carburized",0.0,0.0,0.7749999999999999,0.0,0.55,0.0,0.04,97.445,0.0,0.035,0.25,0.0,0.2,0.0,0.20500000000000002,0.0,0.0,0.5,898,533,22
925,AISI 8822 Steel," normalized, machined to 13.7 mm rounds, pseudocarburized, 865°C (1590°F) reheat, 150°C (300°F) temper",0.0,0.0,0.875,0.0,0.55,0.0,0.04,97.2,0.0,0.035,0.22499999999999998,0.0,0.35,0.0,0.225,0.0,0.0,0.5,1510,1093,13
926,AISI 8822 Steel," normalized, machined to 25 mm (1 in.) rounds, pseudocarburized, 150°C (300°F) temper",0.0,0.0,0.875,0.0,0.55,0.0,0.04,97.2,0.0,0.035,0.22499999999999998,0.0,0.35,0.0,0.225,0.0,0.0,0.5,1314,928,12
927,AISI 9255 Steel," oil quenched from 885°C (1625°F), 595°C (1100°F) temper, 13 mm (0.5 in.) round",0.0,0.0,0.825,0.0,0.0,0.0,0.04,96.55,0.0,0.035,2.0,0.0,0.0,0.0,0.55,0.0,0.0,0.0,1070,910,18
928,AISI 8740 Steel," oil quenched 830°C (1525°F), 595°C (1100°F) temper, 100 mm (4 in.) round",0.0,0.0,0.875,0.0,0.55,0.0,0.04,97.12,0.0,0.035,0.22499999999999998,0.0,0.25,0.0,0.405,0.0,0.0,0.5,855,670,20
929,AISI 8740 Steel," oil quenched 830°C (1525°F), 540°C (1000°F) temper, 100 mm (4 in.) round",0.0,0.0,0.875,0.0,0.55,0.0,0.04,97.12,0.0,0.035,0.22499999999999998,0.0,0.25,0.0,0.405,0.0,0.0,0.5,958,745,18
930,AISI 51B60 Steel," annealed, 25 mm (1 in.) round",0.0,0.0,0.875,0.0,0.0,0.0,0.04,97.42325,0.0,0.035,0.22499999999999998,0.0,0.0,0.0,0.6000000000000001,0.0,0.00175,0.8,724,275,17
931,AISI 9255 Steel," normalized at 900°C (1650°F), 13 mm (0.5 in.) round",0.0,0.0,0.825,0.0,0.0,0.0,0.04,96.55,0.0,0.035,2.0,0.0,0.0,0.0,0.55,0.0,0.0,0.0,951,585,20
932,AISI 9255 Steel," normalized at 900°C (1650°F), 50 mm (2 in.) round",0.0,0.0,0.825,0.0,0.0,0.0,0.04,96.55,0.0,0.035,2.0,0.0,0.0,0.0,0.55,0.0,0.0,0.0,931,565,19
933,AISI 8640H Steel," oil quenched 845°C (1550°F), 540°C (1000°F) temper, 100 mm (4 in.) round",0.0,0.0,0.875,0.0,0.55,0.0,0.04,97.17,0.0,0.035,0.22499999999999998,0.0,0.2,0.0,0.405,0.0,0.0,0.5,889,752,23
934,AISI 8822H Steel," normalized, machined to 13.7 mm rounds, pseudocarburized, 150°C (300°F) temper",0.0,0.0,0.875,0.0,0.55,0.0,0.04,97.205,0.0,0.035,0.22499999999999998,0.0,0.35,0.0,0.22,0.0,0.0,0.5,1524,1149,13
935,AISI 8740H Steel," oil quenched 830°C (1525°F), 595°C (1100°F) temper, 25 mm (1 in.) round",0.0,0.0,0.875,0.0,0.55,0.0,0.04,97.12,0.0,0.035,0.22499999999999998,0.0,0.25,0.0,0.405,0.0,0.0,0.5,1025,924,18
936,AISI 9255 Steel," oil quenched from 885°C (1625°F), 650°C (1200°F) temper, 13 mm (0.5 in.) round",0.0,0.0,0.825,0.0,0.0,0.0,0.04,96.55,0.0,0.035,2.0,0.0,0.0,0.0,0.55,0.0,0.0,0.0,1000,848,21
937,AISI 8740 Steel," normalized 870°C (1600°F), 50 mm (2 in.) round",0.0,0.0,0.875,0.0,0.55,0.0,0.04,97.12,0.0,0.035,0.22499999999999998,0.0,0.25,0.0,0.405,0.0,0.0,0.5,910,605,16
938,AISI 5160 Steel," oil quenched from 830°C (1525°F), 650°C (1200°F) temper, 50 mm (2 in.) round",0.0,0.0,0.875,0.0,0.0,0.0,0.04,97.425,0.0,0.035,0.22499999999999998,0.0,0.0,0.0,0.6000000000000001,0.0,0.0,0.8,779,580,21
939,AISI 8740H Steel," normalized 870°C (1600°F), 100 mm (4 in.) round",0.0,0.0,0.875,0.0,0.55,0.0,0.04,97.12,0.0,0.035,0.22499999999999998,0.0,0.25,0.0,0.405,0.0,0.0,0.5,910,600,15
940,AISI 9255 Steel," oil quenched from 885°C (1625°F), 540°C (1000°F) temper, 25 mm (1 in.) round",0.0,0.0,0.825,0.0,0.0,0.0,0.04,96.55,0.0,0.035,2.0,0.0,0.0,0.0,0.55,0.0,0.0,0.0,1130,924,16
941,AISI E9310 Steel," direct quenched from pot, tempered at 150°C (300°F), 0.99 mm case depth",0.0,0.0,0.55,0.0,3.25,0.0,0.025,94.455,0.0,0.025,0.275,0.0,0.11499999999999999,0.0,0.10500000000000001,0.0,0.0,1.2,1238,993,15
942,AISI 8822 Steel," normalized, machined to 13.7 mm rounds, pseudocarburized, 150°C (300°F) temper",0.0,0.0,0.875,0.0,0.55,0.0,0.04,97.2,0.0,0.035,0.22499999999999998,0.0,0.35,0.0,0.225,0.0,0.0,0.5,1524,1149,13
943,AISI 8740H Steel," oil quenched 830°C (1525°F), 650°C (1200°F) temper, 100 mm (4 in.) round",0.0,0.0,0.875,0.0,0.55,0.0,0.04,97.12,0.0,0.035,0.22499999999999998,0.0,0.25,0.0,0.405,0.0,0.0,0.5,800,605,22
944,AISI 9255 Steel," oil quenched from 885°C (1625°F), 540°C (1000°F) temper, 50 mm (2 in.) round",0.0,0.0,0.825,0.0,0.0,0.0,0.04,96.55,0.0,0.035,2.0,0.0,0.0,0.0,0.55,0.0,0.0,0.0,1070,703,18
945,AISI 8740 Steel, annealed 815°C (1500°F),0.0,0.0,0.875,0.0,0.55,0.0,0.04,97.12,0.0,0.035,0.22499999999999998,0.0,0.25,0.0,0.405,0.0,0.0,0.5,695,415,22
946,AISI 6150H Steel," oil quenched 845°C (1550°F), 595°C (1100°F) temper, 50 mm (2 in.) round",0.0,0.0,0.8,0.0,0.0,0.0,0.04,97.27,0.0,0.035,0.22499999999999998,0.15,0.0,0.0,0.505,0.0,0.0,0.975,1020,910,17
947,AISI 8740H Steel," oil quenched 830°C (1525°F), 595°C (1100°F) temper, 50 mm (2 in.) round",0.0,0.0,0.875,0.0,0.55,0.0,0.04,97.12,0.0,0.035,0.22499999999999998,0.0,0.25,0.0,0.405,0.0,0.0,0.5,979,841,18
948,AISI E9310 Steel," double quenched and tempered at 230°C (450°F), 1.4 mm case depth",0.0,0.0,0.55,0.0,3.25,0.0,0.025,94.455,0.0,0.025,0.275,0.0,0.11499999999999999,0.0,0.10500000000000001,0.0,0.0,1.2,1169,951,14
949,AISI 8740H Steel," normalized 870°C (1600°F), 50 mm (2 in.) round",0.0,0.0,0.875,0.0,0.55,0.0,0.04,97.12,0.0,0.035,0.22499999999999998,0.0,0.25,0.0,0.405,0.0,0.0,0.5,910,605,16
950,AISI E9310 Steel," direct quenched from pot, tempered at 230°C (450°F), 0.99 mm case depth",0.0,0.0,0.55,0.0,3.25,0.0,0.025,94.455,0.0,0.025,0.275,0.0,0.11499999999999999,0.0,0.10500000000000001,0.0,0.0,1.2,1227,1010,15
951,AISI 8822 Steel," normalized, machined to 13.7 mm rounds, pseudocarburized, 775°C (1430°F) reheat, 150°C (300°F) temper",0.0,0.0,0.875,0.0,0.55,0.0,0.04,97.2,0.0,0.035,0.22499999999999998,0.0,0.35,0.0,0.225,0.0,0.0,0.5,1198,693,11
952,AISI E9310 Steel," mock carburized, 790°C (1450°F) reheat, 230°C (450°F) temper, 50 mm (2 in.) round",0.0,0.0,0.55,0.0,3.25,0.0,0.025,94.455,0.0,0.025,0.275,0.0,0.11499999999999999,0.0,0.10500000000000001,0.0,0.0,1.2,993,731,17
953,AISI 9255 Steel," normalized at 900°C (1650°F), 100 mm (4 in.) round",0.0,0.0,0.825,0.0,0.0,0.0,0.04,96.55,0.0,0.035,2.0,0.0,0.0,0.0,0.55,0.0,0.0,0.0,917,550,18
