Repository: josethomson954-coder/steel-property-predictor-

streamlit>=1.33
pandas>=2.0
numpy>=1.24
scikit-learn>=1.3
joblib>=1.3
pyarrow>=15.0

File: steel_dataset 1.csv (part 6 of 16)
Unnamed: 0,name,process,Al,Cu,Mn,N,Ni,Ti,S,Fe,Zr,P,Si,V,Mo,Co,C,Nb,B,Cr,ultimate_tensile,yield,ductility
0,AISI 4023 Steel," normalized at 925°C (1700°F), machined to 25 mm (1 in.) rounds, pseudocarburized at 925°C (1700°F), box cooled to RT, reheated to 800°C (1470°F) and oil quenched, 150°C (300°F) temper",0.0,0.0,0.8,0.0,0.0,0.0,0.04,98.4,0.0,0.035,0.25,0.0,0.25,0.0,0.225,0.0,0.0,0.0,745,440,21
954,AISI 8740 Steel," normalized 870°C (1600°F), 13 mm (0.5 in.) round",0.0,0.0,0.875,0.0,0.55,0.0,0.04,97.12,0.0,0.035,0.22499999999999998,0.0,0.25,0.0,0.405,0.0,0.0,0.5,938,620,16
955,AISI 8822H Steel," normalized, machined to 25 mm (1 in.) rounds, pseudocarburized, 150°C (300°F) temper",0.0,0.0,0.875,0.0,0.55,0.0,0.04,97.205,0.0,0.035,0.22499999999999998,0.0,0.35,0.0,0.22,0.0,0.0,0.5,1314,928,12
956,AISI 8630 Steel," normalized, 50 mm (2 in.) round",0.0,0.0,0.8,0.0,0.55,0.0,0.04,97.345,0.0,0.035,0.22499999999999998,0.0,0.2,0.0,0.30500000000000005,0.0,0.0,0.5,640,425,26
957,AISI 86B30H Steel," water quenched 845°C (1550°F), 595°C (1100°F) temper, 50 mm (2 in.) round",0.0,0.0,0.8,0.0,0.55,0.0,0.04,97.34825000000001,0.0,0.035,0.22499999999999998,0.0,0.2,0.0,0.30000000000000004,0.0,0.00175,0.5,765,615,22
958,AISI 8620 Steel," carburized, box cooled, reheated and quenched, 150°C (300°F) temper, 50 mm (2 in.) round",0.0,0.0,0.8,0.0,0.55,0.0,0.04,97.42,0.0,0.035,0.25,0.0,0.2,0.0,0.20500000000000002,0.0,0.0,0.5,675,490,21
959,AISI E9310 Steel," normalized, machined to 25 mm (1 in.) rounds, pseudocarburized, 830°C (1525°F) reheat, 150°C (300°F) temper",0.0,0.0,0.55,0.0,3.25,0.0,0.025,94.455,0.0,0.025,0.275,0.0,0.11499999999999999,0.0,0.10500000000000001,0.0,0.0,1.2,1200,1034,15
960,AISI E9310H Steel," double quenched and tempered at 150°C (300°F), 1.4 mm case depth",0.0,0.0,0.55,0.0,3.25,0.0,0.05,94.485,0.0,0.0,0.22499999999999998,0.0,0.11499999999999999,0.0,0.1,0.0,0.0,1.225,1203,958,15
961,AISI E9310 Steel," mock carburized, 790°C (1450°F) reheat, 150°C (300°F) temper, 25 mm (1 in.) round",0.0,0.0,0.55,0.0,3.25,0.0,0.025,94.455,0.0,0.025,0.275,0.0,0.11499999999999999,0.0,0.10500000000000001,0.0,0.0,1.2,1096,848,15
962,AISI E9310 Steel," mock carburized, 790°C (1450°F) reheat, 150°C (300°F) temper, 50 mm (2 in.) round",0.0,0.0,0.55,0.0,3.25,0.0,0.025,94.455,0.0,0.025,0.275,0.0,0.11499999999999999,0.0,0.10500000000000001,0.0,0.0,1.2,1000,745,18
963,AISI 8620 Steel," normalized, machined to 13.7 mm, pseudocarburized, reheated to 840°C, 150°C temper",0.0,0.0,0.8,0.0,0.55,0.0,0.04,97.42,0.0,0.035,0.25,0.0,0.2,0.0,0.20500000000000002,0.0,0.0,0.5,1095,910,16
964,AISI 9255 Steel," oil quenched from 885°C (1625°F), 595°C (1100°F) temper, 100 mm (4 in.) round",0.0,0.0,0.825,0.0,0.0,0.0,0.04,96.55,0.0,0.035,2.0,0.0,0.0,0.0,0.55,0.0,0.0,0.0,945,570,21
965,AISI 8740 Steel," oil quenched 830°C (1525°F), 595°C (1100°F) temper, 13 mm (0.5 in.) round",0.0,0.0,0.875,0.0,0.55,0.0,0.04,97.12,0.0,0.035,0.22499999999999998,0.0,0.25,0.0,0.405,0.0,0.0,0.5,1060,965,17
966,AISI E9310 Steel," normalized, machined to 25 mm (1 in.) rounds, pseudocarburized, 775°C (1430°F) reheat, 150°C (300°F) temper",0.0,0.0,0.55,0.0,3.25,0.0,0.025,94.455,0.0,0.025,0.275,0.0,0.11499999999999999,0.0,0.10500000000000001,0.0,0.0,1.2,1000,814,15
967,AISI 8822H Steel," normalized, machined to 25 mm (1 in.) rounds, pseudocarburized, 865°C (1590°F) reheat, 150°C (300°F) temper",0.0,0.0,0.875,0.0,0.55,0.0,0.04,97.205,0.0,0.035,0.22499999999999998,0.0,0.35,0.0,0.22,0.0,0.0,0.5,1250,900,13
968,AISI 9255 Steel," oil quenched from 885°C (1625°F), 650°C (1200°F) temper, 50 mm (2 in.) round",0.0,0.0,0.825,0.0,0.0,0.0,0.04,96.55,0.0,0.035,2.0,0.0,0.0,0.0,0.55,0.0,0.0,0.0,951,600,21
969,AISI 51B60H Steel, annealed 815°C (1500°F),0.0,0.0,0.875,0.0,0.0,0.0,0.04,97.42325,0.0,0.035,0.22499999999999998,0.0,0.0,0.0,0.6000000000000001,0.0,0.00175,0.8,724,275,17
970,AISI E9310 Steel," annealed at 845°C (1550°F), 25 mm (1 in.) round",0.0,0.0,0.55,0.0,3.25,0.0,0.025,94.455,0.0,0.025,0.275,0.0,0.11499999999999999,0.0,0.10500000000000001,0.0,0.0,1.2,820,450,17
971,AISI E9310 Steel," normalized, machined to 13.7 mm rounds, pseudocarburized, 775°C (1430°F) reheat, 150°C (300°F) temper",0.0,0.0,0.55,0.0,3.25,0.0,0.025,94.455,0.0,0.025,0.275,0.0,0.11499999999999999,0.0,0.10500000000000001,0.0,0.0,1.2,1069,896,15
972,AISI 8622 Steel," heat treated, machined to 25 mm (1 in.) rounds, pseudocarburized, 150°C (300°F) temper",0.0,0.0,0.8,0.0,0.55,0.0,0.04,97.425,0.0,0.035,0.22499999999999998,0.0,0.2,0.0,0.225,0.0,0.0,0.5,1314,928,12
973,AISI 8740 Steel," oil quenched 830°C (1525°F), 540°C (1000°F) temper, 50 mm (2 in.) round",0.0,0.0,0.875,0.0,0.55,0.0,0.04,97.12,0.0,0.035,0.22499999999999998,0.0,0.25,0.0,0.405,0.0,0.0,0.5,1180,1060,15
974,AISI 8622 Steel," heat treated, machined to 25 mm (1 in.) rounds, pseudocarburized, 775°C (1430°F) reheat, 150°C (300°F) temper",0.0,0.0,0.8,0.0,0.55,0.0,0.04,97.425,0.0,0.035,0.22499999999999998,0.0,0.2,0.0,0.225,0.0,0.0,0.5,1176,654,12
975,AISI E9310H Steel," mock carburized, 790°C (1450°F) reheat, 150°C (300°F) temper, 25 mm (1 in.) round",0.0,0.0,0.55,0.0,3.25,0.0,0.05,94.485,0.0,0.0,0.22499999999999998,0.0,0.11499999999999999,0.0,0.1,0.0,0.0,1.225,1096,848,15
976,AISI 8822H Steel," normalized, machined to 25 mm (1 in.) rounds, pseudocarburized, 775°C (1430°F) reheat, 150°C (300°F) temper",0.0,0.0,0.875,0.0,0.55,0.0,0.04,97.205,0.0,0.035,0.22499999999999998,0.0,0.35,0.0,0.22,0.0,0.0,0.5,1176,654,12
977,MetalTek MTEK WC 1 UNS J13047 Cast Alloy Steel,,0.0,0.0,0.65,0.0,0.0,0.0,0.0,97.95,0.0,0.0,0.6,0.0,0.55,0.0,0.25,0.0,0.0,0.0,450,240,24
978,AISI 8640 Steel," oil quenched 845°C (1550°F), 650°C (1200°F) temper, 25 mm (1 in.) round",0.0,0.0,0.875,0.0,0.55,0.0,0.04,97.17,0.0,0.035,0.22499999999999998,0.0,0.2,0.0,0.405,0.0,0.0,0.5,972,827,16
979,AISI E9310 Steel," normalized, machined to 25 mm (1 in.) rounds, pseudocarburized, 800°C (1470°F) reheat, 150°C (300°F) temper",0.0,0.0,0.55,0.0,3.25,0.0,0.025,94.455,0.0,0.025,0.275,0.0,0.11499999999999999,0.0,0.10500000000000001,0.0,0.0,1.2,1076,917,15
980,AISI E9310H Steel," normalized, machined to 25 mm (1 in.) rounds, pseudocarburized, 775°C (1430°F) reheat, 150°C (300°F) temper",0.0,0.0,0.55,0.0,3.25,0.0,0.05,94.485,0.0,0.0,0.22499999999999998,0.0,0.11499999999999999,0.0,0.1,0.0,0.0,1.225,1000,814,15
981,AISI E9310H Steel," normalized at 890°C (1635°F), 25 mm (1 in.) round",0.0,0.0,0.55,0.0,3.25,0.0,0.05,94.485,0.0,0.0,0.22499999999999998,0.0,0.11499999999999999,0.0,0.1,0.0,0.0,1.225,910,570,18
982,AISI E9310H Steel," single quenched and tempered at 150°C (300°F), 1.2 mm case depth",0.0,0.0,0.55,0.0,3.25,0.0,0.05,94.485,0.0,0.0,0.22499999999999998,0.0,0.11499999999999999,0.0,0.1,0.0,0.0,1.225,1193,931,15
983,AISI 86B50 Steel," annealed, 25 mm (1 in.) round",0.0,0.0,0.875,0.0,0.55,0.0,0.045,97.03825,0.0,0.035,0.25,0.0,0.2,0.0,0.505,0.0,0.00175,0.5,1255,1076,22
984,AISI E9310 Steel," normalized, machined to 13.7 mm rounds, pseudocarburized, 800°C (1470°F) reheat, 150°C (300°F) temper",0.0,0.0,0.55,0.0,3.25,0.0,0.025,94.455,0.0,0.025,0.275,0.0,0.11499999999999999,0.0,0.10500000000000001,0.0,0.0,1.2,1131,965,16
985,AISI 9255 Steel," oil quenched from 885°C (1625°F), 595°C (1100°F) temper, 50 mm (2 in.) round",0.0,0.0,0.825,0.0,0.0,0.0,0.04,96.55,0.0,0.035,2.0,0.0,0.0,0.0,0.55,0.0,0.0,0.0,1005,635,20
986,AISI E9310 Steel," mock carburized, 790°C (1450°F) reheat, 230°C (450°F) temper, 25 mm (1 in.) round",0.0,0.0,0.55,0.0,3.25,0.0,0.025,94.455,0.0,0.025,0.275,0.0,0.11499999999999999,0.0,0.10500000000000001,0.0,0.0,1.2,1089,848,16
987,AISI 86B50 Steel," normalized, 100 mm (4 in.) round",0.0,0.0,0.875,0.0,0.55,0.0,0.045,97.03825,0.0,0.035,0.25,0.0,0.2,0.0,0.505,0.0,0.00175,0.5,958,640,15
988,AISI E9310 Steel," normalized, machined to 25 mm (1 in.) rounds, pseudocarburized, 150°C (300°F) temper",0.0,0.0,0.55,0.0,3.25,0.0,0.025,94.455,0.0,0.025,0.275,0.0,0.11499999999999999,0.0,0.10500000000000001,0.0,0.0,1.2,1200,1034,15
989,AISI E9310 Steel," single quenched and tempered at 230°C (450°F), 1.2 mm case depth",0.0,0.0,0.55,0.0,3.25,0.0,0.025,94.455,0.0,0.025,0.275,0.0,0.11499999999999999,0.0,0.10500000000000001,0.0,0.0,1.2,1158,948,15
990,AISI E9310H Steel," direct quenched from pot, tempered at 150°C (300°F), 0.99 mm case depth",0.0,0.0,0.55,0.0,3.25,0.0,0.05,94.485,0.0,0.0,0.22499999999999998,0.0,0.11499999999999999,0.0,0.1,0.0,0.0,1.225,1238,993,15
991,AISI 51B60 Steel," oil quenched from 830°C (1525°F), 595°C (1100°F) temper, 25 mm (1 in.) round",0.0,0.0,0.875,0.0,0.0,0.0,0.04,97.42325,0.0,0.035,0.22499999999999998,0.0,0.0,0.0,0.6000000000000001,0.0,0.00175,0.8,1000,869,18
992,AISI E9310H Steel," normalized, machined to 13.7 mm rounds, pseudocarburized, 150°C (300°F) temper",0.0,0.0,0.55,0.0,3.25,0.0,0.05,94.485,0.0,0.0,0.22499999999999998,0.0,0.11499999999999999,0.0,0.1,0.0,0.0,1.225,1289,1117,15
993,AISI E9310 Steel," normalized, machined to 13.7 mm rounds, pseudocarburized, 150°C (300°F) temper",0.0,0.0,0.55,0.0,3.25,0.0,0.025,94.455,0.0,0.025,0.275,0.0,0.11499999999999999,0.0,0.10500000000000001,0.0,0.0,1.2,1289,1117,15
994,AISI E9310H Steel," normalized at 890°C (1635°F), 13 mm (0.5 in.) round",0.0,0.0,0.55,0.0,3.25,0.0,0.05,94.485,0.0,0.0,0.22499999999999998,0.0,0.11499999999999999,0.0,0.1,0.0,0.0,1.225,917,605,20
995,AISI E9310H Steel," mock carburized, 790°C (1450°F) reheat, 230°C (450°F) temper, 100 mm (4 in.) round",0.0,0.0,0.55,0.0,3.25,0.0,0.05,94.485,0.0,0.0,0.22499999999999998,0.0,0.11499999999999999,0.0,0.1,0.0,0.0,1.225,910,660,20
996,AISI E9310H Steel," mock carburized, 790°C (1450°F) reheat, 230°C (450°F) temper, 13 mm (0.5 in.) round",0.0,0.0,0.55,0.0,3.25,0.0,0.05,94.485,0.0,0.0,0.22499999999999998,0.0,0.11499999999999999,0.0,0.1,0.0,0.0,1.225,1227,979,15
997,AISI 9255 Steel," normalized at 900°C (1650°F), 25 mm (1 in.) round",0.0,0.0,0.825,0.0,0.0,0.0,0.04,96.55,0.0,0.035,2.0,0.0,0.0,0.0,0.55,0.0,0.0,0.0,931,580,19
998,AISI E9310H Steel," normalized, machined to 13.7 mm rounds, pseudocarburized, 775°C (1430°F) reheat, 150°C (300°F) temper",0.0,0.0,0.55,0.0,3.25,0.0,0.05,94.485,0.0,0.0,0.22499999999999998,0.0,0.11499999999999999,0.0,0.1,0.0,0.0,1.225,1069,896,15
999,AISI E9310 Steel," normalized at 890°C (1635°F), 100 mm (4 in.) round",0.0,0.0,0.55,0.0,3.25,0.0,0.025,94.455,0.0,0.025,0.275,0.0,0.11499999999999999,0.0,0.10500000000000001,0.0,0.0,1.2,862,565,19
1000,AISI 6150H Steel," oil quenched 845°C (1550°F), 595°C (1100°F) temper, 13 mm (0.5 in.) round",0.0,0.0,0.8,0.0,0.0,0.0,0.04,97.27,0.0,0.035,0.22499999999999998,0.15,0.0,0.0,0.505,0.0,0.0,0.975,1105,1090,16
1001,AISI E9310H Steel," normalized at 890°C (1635°F), 100 mm (4 in.) round",0.0,0.0,0.55,0.0,3.25,0.0,0.05,94.485,0.0,0.0,0.22499999999999998,0.0,0.11499999999999999,0.0,0.1,0.0,0.0,1.225,862,565,19
1002,AISI E9310H Steel," annealed at 845°C (1550°F), 25 mm (1 in.) round",0.0,0.0,0.55,0.0,3.25,0.0,0.05,94.485,0.0,0.0,0.22499999999999998,0.0,0.11499999999999999,0.0,0.1,0.0,0.0,1.225,820,450,17
1003,AISI 8822H Steel," normalized, machined to 13.7 mm rounds, pseudocarburized, 775°C (1430°F) reheat, 150°C (300°F) temper",0.0,0.0,0.875,0.0,0.55,0.0,0.04,97.205,0.0,0.035,0.22499999999999998,0.0,0.35,0.0,0.22,0.0,0.0,0.5,1198,693,11
1004,AISI 8740 Steel," normalized 870°C (1600°F), 25 mm (1 in.) round",0.0,0.0,0.875,0.0,0.55,0.0,0.04,97.12,0.0,0.035,0.22499999999999998,0.0,0.25,0.0,0.405,0.0,0.0,0.5,931,605,16
1005,AISI 9840 Steel," 595°C (1100°F) temper, 25 mm (1 in.) round",0.0,0.0,0.8,0.0,1.0,0.0,0.04,96.445,0.0,0.035,0.22499999999999998,0.0,0.25,0.0,0.405,0.0,0.0,0.8,1105,965,16
1006,AISI 8650H Steel," normalized, 13 mm (0.5 in.) round",0.0,0.0,0.875,0.0,0.55,0.0,0.045,97.04,0.0,0.035,0.25,0.0,0.2,0.0,0.505,0.0,0.0,0.5,1255,903,10
1007,AISI E9310H Steel," normalized, machined to 13.7 mm rounds, pseudocarburized, 830°C (1525°F) reheat, 150°C (300°F) temper",0.0,0.0,0.55,0.0,3.25,0.0,0.05,94.485,0.0,0.0,0.22499999999999998,0.0,0.11499999999999999,0.0,0.1,0.0,0.0,1.225,1200,1055,16
1008,AISI E9310H Steel," single quenched and tempered at 230°C (450°F), 1.2 mm case depth",0.0,0.0,0.55,0.0,3.25,0.0,0.05,94.485,0.0,0.0,0.22499999999999998,0.0,0.11499999999999999,0.0,0.1,0.0,0.0,1.225,1158,948,15
1009,AISI E9310 Steel," normalized at 890°C (1635°F), 50 mm (2 in.) round",0.0,0.0,0.55,0.0,3.25,0.0,0.025,94.455,0.0,0.025,0.275,0.0,0.11499999999999999,0.0,0.10500000000000001,0.0,0.0,1.2,903,565,19
1010,AISI 8630 Steel," water quenched 845°C (1550°F), 595°C (1100°F) temper, 50 mm (2 in.) round",0.0,0.0,0.8,0.0,0.55,0.0,0.04,97.345,0.0,0.035,0.22499999999999998,0.0,0.2,0.0,0.30500000000000005,0.0,0.0,0.5,765,615,22
1011,AISI 9255 Steel," oil quenched from 885°C (1625°F), 650°C (1200°F) temper, 100 mm (4 in.) round",0.0,0.0,0.825,0.0,0.0,0.0,0.04,96.55,0.0,0.035,2.0,0.0,0.0,0.0,0.55,0.0,0.0,0.0,910,565,21
1012,AISI E9310 Steel," single quenched and tempered at 150°C (300°F), 1.2 mm case depth",0.0,0.0,0.55,0.0,3.25,0.0,0.025,94.455,0.0,0.025,0.275,0.0,0.11499999999999999,0.0,0.10500000000000001,0.0,0.0,1.2,1193,931,15
1013,AISI E9310H Steel," normalized at 890°C (1635°F), 50 mm (2 in.) round",0.0,0.0,0.55,0.0,3.25,0.0,0.05,94.485,0.0,0.0,0.22499999999999998,0.0,0.11499999999999999,0.0,0.1,0.0,0.0,1.225,903,565,19
1014,AISI 8650 Steel," oil quenched 800°C (1470°F), 595°C (1100°F) temper, 50 mm (2 in.) round",0.0,0.0,0.875,0.0,0.55,0.0,0.045,97.065,0.0,0.035,0.22499999999999998,0.0,0.2,0.0,0.505,0.0,0.0,0.5,1000,903,20
1015,AISI 9255 Steel," oil quenched from 885°C (1625°F), 540°C (1000°F) temper, 13 mm (0.5 in.) round",0.0,0.0,0.825,0.0,0.0,0.0,0.04,96.55,0.0,0.035,2.0,0.0,0.0,0.0,0.55,0.0,0.0,0.0,1170,1007,14
1016,AISI E9310 Steel, annealed at 845°C (1550°F),0.0,0.0,0.55,0.0,3.25,0.0,0.025,94.455,0.0,0.025,0.275,0.0,0.11499999999999999,0.0,0.10500000000000001,0.0,0.0,1.2,820,440,17
1017,AISI 9255 Steel," annealed at 845°C (1550°F), 25 mm (1 in.) round",0.0,0.0,0.825,0.0,0.0,0.0,0.04,96.55,0.0,0.035,2.0,0.0,0.0,0.0,0.55,0.0,0.0,0.0,779,485,21
1018,AISI E9310 Steel," mock carburized, 790°C (1450°F) reheat, 150°C (300°F) temper, 100 mm (4 in.) round",0.0,0.0,0.55,0.0,3.25,0.0,0.025,94.455,0.0,0.025,0.275,0.0,0.11499999999999999,0.0,0.10500000000000001,0.0,0.0,1.2,938,655,19
1019,AISI 9840 Steel," 540°C (1000°F) temper, 25 mm (1 in.) round",0.0,0.0,0.8,0.0,1.0,0.0,0.04,96.445,0.0,0.035,0.22499999999999998,0.0,0.25,0.0,0.405,0.0,0.0,0.8,1240,1105,15
1020,AISI 8630 Steel," water quenched 845°C (1550°F), 540°C (1000°F) temper, 100 mm (4 in.) round",0.0,0.0,0.8,0.0,0.55,0.0,0.04,97.345,0.0,0.035,0.22499999999999998,0.0,0.2,0.0,0.30500000000000005,0.0,0.0,0.5,738,565,23
1021,AISI E9310 Steel," mock carburized, 790°C (1450°F) reheat, 150°C (300°F) temper, 13 mm (0.5 in.) round",0.0,0.0,0.55,0.0,3.25,0.0,0.025,94.455,0.0,0.025,0.275,0.0,0.11499999999999999,0.0,0.10500000000000001,0.0,0.0,1.2,1234,986,15
1022,AISI 8822 Steel," normalized, machined to 25 mm (1 in.) rounds, pseudocarburized, 820°C (1510°F) reheat, 150°C (300°F) temper",0.0,0.0,0.875,0.0,0.55,0.0,0.04,97.2,0.0,0.035,0.22499999999999998,0.0,0.35,0.0,0.225,0.0,0.0,0.5,1204,805,14
1023,AISI 1340 Steel," oil quenched from 830°C (1525°F), 540°C (1000°F) temper, 50 mm (2 in.) round",0.0,0.0,1.75,0.0,0.0,0.0,0.04,97.52,0.0,0.035,0.25,0.0,0.0,0.0,0.405,0.0,0.0,0.0,827,579,21
1024,AISI E9310 Steel," normalized at 890°C (1635°F), 25 mm (1 in.) round",0.0,0.0,0.55,0.0,3.25,0.0,0.025,94.455,0.0,0.025,0.275,0.0,0.11499999999999999,0.0,0.10500000000000001,0.0,0.0,1.2,910,570,18
1025,AISI 1340 Steel," oil quenched from 830°C (1525°F), 540°C (1000°F) temper, 13 mm (0.5 in.) round",0.0,0.0,1.75,0.0,0.0,0.0,0.04,97.52,0.0,0.035,0.25,0.0,0.0,0.0,0.405,0.0,0.0,0.0,979,910,18
1026,AISI 9255 Steel, normalized at 900°C (1650°F),0.0,0.0,0.825,0.0,0.0,0.0,0.04,96.55,0.0,0.035,2.0,0.0,0.0,0.0,0.55,0.0,0.0,0.0,930,580,19
1027,AISI 1340H Steel," oil quenched from 830°C (1525°F), 540°C (1000°F) temper, 25 mm (1 in.) round",0.0,0.0,1.75,0.0,0.0,0.0,0.04,97.52,0.0,0.035,0.25,0.0,0.0,0.0,0.405,0.0,0.0,0.0,951,834,19
1028,AISI E9310H Steel," mock carburized, 790°C (1450°F) reheat, 150°C (300°F) temper, 13 mm (0.5 in.) round",0.0,0.0,0.55,0.0,3.25,0.0,0.05,94.485,0.0,0.0,0.22499999999999998,0.0,0.11499999999999999,0.0,0.1,0.0,0.0,1.225,1234,986,15
1029,AISI 1340 Steel," annealed at 800°C, furnace cooled 11°C/hour to 600°C, air cooled, 25 mm (1 in.) round",0.0,0.0,1.75,0.0,0.0,0.0,0.04,97.52,0.0,0.035,0.25,0.0,0.0,0.0,0.405,0.0,0.0,0.0,703,434,25
1030,AISI 8650 Steel," oil quenched 800°C (1470°F), 650°C (1200°F) temper, 25 mm (1 in.) round",0.0,0.0,0.875,0.0,0.55,0.0,0.045,97.065,0.0,0.035,0.22499999999999998,0.0,0.2,0.0,0.505,0.0,0.0,0.5,972,910,19
1031,AISI 8617H Steel," heat treated, machined, pseudocarburized, 150°C (300°F) temper",0.0,0.0,0.8,0.0,0.55,0.0,0.04,97.48,0.0,0.035,0.22499999999999998,0.0,0.2,0.0,0.17,0.0,0.0,0.5,883,650,19
1032,AISI 1340 Steel," oil quenched from 830°C (1525°F), 650°C (1200°F) temper, 13 mm (0.5 in.) round",0.0,0.0,1.75,0.0,0.0,0.0,0.04,97.52,0.0,0.035,0.25,0.0,0.0,0.0,0.405,0.0,0.0,0.0,814,745,22
1033,AISI Grade 18Ni (200) Maraging Steel," Aged, 32 mm round bar, tested in longitudinal direction",0.1,0.0,0.1,0.0,18.5,0.2,0.01,69.19,0.01,0.01,0.1,0.0,3.25,8.5,0.03,0.0,0.0,0.0,1844,1780,11
1034,AISI 8740H Steel, normalized 870°C (1600°F),0.0,0.0,0.875,0.0,0.55,0.0,0.04,97.12,0.0,0.035,0.22499999999999998,0.0,0.25,0.0,0.405,0.0,0.0,0.5,930,550,16
1035,AISI 9255 Steel," oil quenched from 885°C (1625°F), 540°C (1000°F) temper, 100 mm (4 in.) round",0.0,0.0,0.825,0.0,0.0,0.0,0.04,96.55,0.0,0.035,2.0,0.0,0.0,0.0,0.55,0.0,0.0,0.0,1025,650,19
1036,AISI 1340H Steel," oil quenched from 830°C (1525°F), 595°C (1100°F) temper, 25 mm (1 in.) round",0.0,0.0,1.75,0.0,0.0,0.0,0.04,97.52,0.0,0.035,0.25,0.0,0.0,0.0,0.405,0.0,0.0,0.0,814,676,21
1037,AISI 86B30H Steel," water quenched 845°C (1550°F), 595°C (1100°F) temper, 25 mm (1 in.) round",0.0,0.0,0.8,0.0,0.55,0.0,0.04,97.34825000000001,0.0,0.035,0.22499999999999998,0.0,0.2,0.0,0.30000000000000004,0.0,0.00175,0.5,814,695,18
1038,AISI 1340 Steel," oil quenched from 830°C (1525°F), 595°C (1100°F) temper, 13 mm (0.5 in.) round",0.0,0.0,1.75,0.0,0.0,0.0,0.04,97.52,0.0,0.035,0.25,0.0,0.0,0.0,0.405,0.0,0.0,0.0,876,814,21
1039,AISI 1340H Steel," normalized at 870°C (1600°F), air cooled, 50 mm (2 in.) round",0.0,0.0,1.75,0.0,0.0,0.0,0.04,97.52,0.0,0.035,0.25,0.0,0.0,0.0,0.405,0.0,0.0,0.0,827,524,23
1040,AISI 1340 Steel," normalized at 870°C (1600°F), air cooled, 100 mm (4 in.) round",0.0,0.0,1.75,0.0,0.0,0.0,0.04,97.52,0.0,0.035,0.25,0.0,0.0,0.0,0.405,0.0,0.0,0.0,827,496,21
1041,AISI 8650H Steel," normalized, 50 mm (2 in.) round",0.0,0.0,0.875,0.0,0.55,0.0,0.045,97.04,0.0,0.035,0.25,0.0,0.2,0.0,0.505,0.0,0.0,0.5,993,660,15
1042,AISI Grade 18Ni (200) Maraging Steel," Aged, 6 mm square bar, tested in transverse direction",0.1,0.0,0.1,0.0,18.5,0.2,0.01,69.19,0.01,0.01,0.1,0.0,3.25,8.5,0.03,0.0,0.0,0.0,1874,1830,8
1043,AISI 9255 Steel, annealed at 845°C (1550°F),0.0,0.0,0.825,0.0,0.0,0.0,0.04,96.55,0.0,0.035,2.0,0.0,0.0,0.0,0.55,0.0,0.0,0.0,770,490,21
1044,AISI E9310 Steel, normalized at 890°C (1635°F),0.0,0.0,0.55,0.0,3.25,0.0,0.025,94.455,0.0,0.025,0.275,0.0,0.11499999999999999,0.0,0.10500000000000001,0.0,0.0,1.2,910,570,18
1045,AISI 1340H Steel," oil quenched from 830°C (1525°F), 540°C (1000°F) temper, 100 mm (4 in.) round",0.0,0.0,1.75,0.0,0.0,0.0,0.04,97.52,0.0,0.035,0.25,0.0,0.0,0.0,0.405,0.0,0.0,0.0,800,572,21
1046,AISI Grade 18Ni (250) Maraging Steel," Aged, 75 mm round bar, tested longitudinal",0.1,0.0,0.1,0.0,18.5,0.4,0.01,68.44,0.01,0.01,0.1,0.0,4.8,7.5,0.03,0.0,0.0,0.0,1750,1712,11
1047,AISI 1340 Steel," oil quenched from 830°C (1525°F), 650°C (1200°F) temper, 25 mm (1 in.) round",0.0,0.0,1.75,0.0,0.0,0.0,0.04,97.52,0.0,0.035,0.25,0.0,0.0,0.0,0.405,0.0,0.0,0.0,772,662,23
1048,AISI 9260 Steel,,0.0,0.0,0.875,0.0,0.0,0.0,0.04,96.45,0.0,0.035,2.0,0.0,0.0,0.0,0.6000000000000001,0.0,0.0,0.0,770,440,11
1049,AISI E9310 Steel," mock carburized, 790°C (1450°F) reheat, 230°C (450°F) temper, 13 mm (0.5 in.) round",0.0,0.0,0.55,0.0,3.25,0.0,0.025,94.455,0.0,0.025,0.275,0.0,0.11499999999999999,0.0,0.10500000000000001,0.0,0.0,1.2,1227,979,15
1050,AISI E9310H Steel, normalized at 890°C (1635°F),0.0,0.0,0.55,0.0,3.25,0.0,0.05,94.485,0.0,0.0,0.22499999999999998,0.0,0.11499999999999999,0.0,0.1,0.0,0.0,1.225,910,570,18
1051,AISI 1340 Steel," oil quenched from 830°C (1525°F), 540°C (1000°F) temper, 100 mm (4 in.) round",0.0,0.0,1.75,0.0,0.0,0.0,0.04,97.52,0.0,0.035,0.25,0.0,0.0,0.0,0.405,0.0,0.0,0.0,800,572,21
1052,AISI Grade 18Ni (350) Maraging Steel nominal annealed properties,,0.1,0.0,0.1,0.0,18.5,1.4,0.01,62.94,0.01,0.01,0.1,0.0,4.8,12.0,0.03,0.0,0.0,0.0,1140,827,18
1053,AISI 8620H Steel," mock carburized, reheated and oil quenched, 150°C (300°F) temper, 25 mm (1 in.) round",0.0,0.0,0.7749999999999999,0.0,0.55,0.0,0.04,97.445,0.0,0.035,0.25,0.0,0.2,0.0,0.20500000000000002,0.0,0.0,0.5,876,580,20
1054,AISI 1340H Steel," oil quenched from 830°C (1525°F), 595°C (1100°F) temper, 13 mm (0.5 in.) round",0.0,0.0,1.75,0.0,0.0,0.0,0.04,97.52,0.0,0.035,0.25,0.0,0.0,0.0,0.405,0.0,0.0,0.0,876,814,21
1055,AISI 86B30H Steel," water quenched 845°C (1550°F), 540°C (1000°F) temper, 50 mm (2 in.) round",0.0,0.0,0.8,0.0,0.55,0.0,0.04,97.34825000000001,0.0,0.035,0.22499999999999998,0.0,0.2,0.0,0.30000000000000004,0.0,0.00175,0.5,827,689,21
1056,AISI Grade 18Ni (350) Maraging Steel," Aged, at RT, tested longitudinal, round bar 75 mm",0.1,0.0,0.1,0.0,18.5,1.4,0.01,62.94,0.01,0.01,0.1,0.0,4.8,12.0,0.03,0.0,0.0,0.0,2359,2320,6
1057,AISI Grade 18Ni (250) Maraging Steel," 3.18 mm thick sheet, solution annealed at 815°C (1500°F) for 30 minutes, air cooled, aged at 480°C (900°F) for 1 hour",0.1,0.0,0.1,0.0,18.5,0.4,0.01,68.44,0.01,0.01,0.1,0.0,4.8,7.5,0.03,0.0,0.0,0.0,1824,1769,4
1058,AISI Grade 18Ni (250) Maraging Steel, nominal annealed properties,0.1,0.0,0.1,0.0,18.5,0.4,0.01,68.44,0.01,0.01,0.1,0.0,4.8,7.5,0.03,0.0,0.0,0.0,965,655,17
1059,AISI E9310H Steel, annealed at 845°C (1550°F),0.0,0.0,0.55,0.0,3.25,0.0,0.05,94.485,0.0,0.0,0.22499999999999998,0.0,0.11499999999999999,0.0,0.1,0.0,0.0,1.225,820,440,17
1060,AISI E9310H Steel," double quenched and tempered at 230°C (450°F), 1.4 mm case depth",0.0,0.0,0.55,0.0,3.25,0.0,0.05,94.485,0.0,0.0,0.22499999999999998,0.0,0.11499999999999999,0.0,0.1,0.0,0.0,1.225,1169,951,14
1061,AISI 1340H Steel," oil quenched from 830°C (1525°F), 650°C (1200°F) temper, 13 mm (0.5 in.) round",0.0,0.0,1.75,0.0,0.0,0.0,0.04,97.52,0.0,0.035,0.25,0.0,0.0,0.0,0.405,0.0,0.0,0.0,814,745,22
1062,AISI 1340H Steel," annealed at 800°C, furnace cooled 11°C/hour to 600°C, air cooled, 25 mm (1 in.) round",0.0,0.0,1.75,0.0,0.0,0.0,0.04,97.52,0.0,0.035,0.25,0.0,0.0,0.0,0.405,0.0,0.0,0.0,703,434,25
1063,AISI 1340H Steel," normalized at 870°C (1600°F), air cooled, 13 mm (0.5 in.) round",0.0,0.0,1.75,0.0,0.0,0.0,0.04,97.52,0.0,0.035,0.25,0.0,0.0,0.0,0.405,0.0,0.0,0.0,910,565,20
1065,AISI 8822H Steel," normalized, machined to 13.7 mm rounds, pseudocarburized, 865°C (1590°F) reheat, 150°C (300°F) temper",0.0,0.0,0.875,0.0,0.55,0.0,0.04,97.205,0.0,0.035,0.22499999999999998,0.0,0.35,0.0,0.22,0.0,0.0,0.5,1510,1093,13
1066,AISI Grade 18Ni (350) Maraging Steel," Aged, at RT, tested longitudinal, round bar 32 mm",0.1,0.0,0.1,0.0,18.5,1.4,0.01,62.94,0.01,0.01,0.1,0.0,4.8,12.0,0.03,0.0,0.0,0.0,2391,2348,7
1067,AISI 1340 Steel," oil quenched from 830°C (1525°F), 650°C (1200°F) temper, 100 mm (4 in.) round",0.0,0.0,1.75,0.0,0.0,0.0,0.04,97.52,0.0,0.035,0.25,0.0,0.0,0.0,0.405,0.0,0.0,0.0,703,496,26
1068,AISI Grade 18Ni (200) Maraging Steel," Aged, 150 mm (2 in.) round bar, tested in longitudinal direction",0.1,0.0,0.1,0.0,18.5,0.2,0.01,69.19,0.01,0.01,0.1,0.0,3.25,8.5,0.03,0.0,0.0,0.0,1731,1690,10
1069,AISI E9310 Steel," normalized at 890°C (1635°F), 13 mm (0.5 in.) round",0.0,0.0,0.55,0.0,3.25,0.0,0.025,94.455,0.0,0.025,0.275,0.0,0.11499999999999999,0.0,0.10500000000000001,0.0,0.0,1.2,917,605,20
1070,AISI 1340 Steel," oil quenched from 830°C (1525°F), 540°C (1000°F) temper, 25 mm (1 in.) round",0.0,0.0,1.75,0.0,0.0,0.0,0.04,97.52,0.0,0.035,0.25,0.0,0.0,0.0,0.405,0.0,0.0,0.0,951,834,19
1071,AISI 1340 Steel," normalized at 870°C (1600°F), air cooled, 25 mm (1 in.) round",0.0,0.0,1.75,0.0,0.0,0.0,0.04,97.52,0.0,0.035,0.25,0.0,0.0,0.0,0.405,0.0,0.0,0.0,834,558,22
1072,AISI 1340H Steel," oil quenched from 830°C (1525°F), 540°C (1000°F) temper, 13 mm (0.5 in.) round",0.0,0.0,1.75,0.0,0.0,0.0,0.04,97.52,0.0,0.035,0.25,0.0,0.0,0.0,0.405,0.0,0.0,0.0,979,910,18
1073,AISI 1340H Steel," oil quenched from 830°C (1525°F), 650°C (1200°F) temper, 25 mm (1 in.) round",0.0,0.0,1.75,0.0,0.0,0.0,0.04,97.52,0.0,0.035,0.25,0.0,0.0,0.0,0.405,0.0,0.0,0.0,772,662,23
1074,AISI 9255 Steel," oil quenched from 885°C (1625°F), 650°C (1200°F) temper, 25 mm (1 in.) round",0.0,0.0,0.825,0.0,0.0,0.0,0.04,96.55,0.0,0.035,2.0,0.0,0.0,0.0,0.55,0.0,0.0,0.0,951,731,21
1075,AISI E9310 Steel," normalized, machined to 13.7 mm rounds, pseudocarburized, 830°C (1525°F) reheat, 150°C (300°F) temper",0.0,0.0,0.55,0.0,3.25,0.0,0.025,94.455,0.0,0.025,0.275,0.0,0.11499999999999999,0.0,0.10500000000000001,0.0,0.0,1.2,1200,1055,16
1076,AISI Grade 18Ni (200) Maraging Steel, Annealed,0.1,0.0,0.1,0.0,18.5,0.2,0.01,69.19,0.01,0.01,0.1,0.0,3.25,8.5,0.03,0.0,0.0,0.0,965,660,17
1077,AISI E9310H Steel," normalized, machined to 25 mm (1 in.) rounds, pseudocarburized, 150°C (300°F) temper",0.0,0.0,0.55,0.0,3.25,0.0,0.05,94.485,0.0,0.0,0.22499999999999998,0.0,0.11499999999999999,0.0,0.1,0.0,0.0,1.225,1200,1034,15
1078,AISI 1340 Steel," oil quenched from 830°C (1525°F), 650°C (1200°F) temper, 50 mm (2 in.) round",0.0,0.0,1.75,0.0,0.0,0.0,0.04,97.52,0.0,0.035,0.25,0.0,0.0,0.0,0.405,0.0,0.0,0.0,731,552,25
1079,AISI 1340 Steel," normalized at 870°C (1600°F), air cooled, 13 mm (0.5 in.) round",0.0,0.0,1.75,0.0,0.0,0.0,0.04,97.52,0.0,0.035,0.25,0.0,0.0,0.0,0.405,0.0,0.0,0.0,910,565,20
1080,AISI 1340H Steel," normalized at 870°C (1600°F), air cooled, 100 mm (4 in.) round",0.0,0.0,1.75,0.0,0.0,0.0,0.04,97.52,0.0,0.035,0.25,0.0,0.0,0.0,0.405,0.0,0.0,0.0,827,496,21
1081,AISI 1340H Steel," oil quenched from 830°C (1525°F), 650°C (1200°F) temper, 50 mm (2 in.) round",0.0,0.0,1.75,0.0,0.0,0.0,0.04,97.52,0.0,0.035,0.25,0.0,0.0,0.0,0.405,0.0,0.0,0.0,731,552,25
1082,AISI 9840 Steel," 650°C (1200°F) temper, 25 mm (1 in.) round",0.0,0.0,0.8,0.0,1.0,0.0,0.04,96.445,0.0,0.035,0.22499999999999998,0.0,0.25,0.0,0.405,0.0,0.0,0.8,965,825,19
1083,AISI Grade 18Ni (200) Maraging Steel," Aged, 150 mm square bar, tested in transverse direction",0.1,0.0,0.1,0.0,18.5,0.2,0.01,69.19,0.01,0.01,0.1,0.0,3.25,8.5,0.03,0.0,0.0,0.0,1723,1690,8
1084,AISI E9310H Steel," mock carburized, 790°C (1450°F) reheat, 230°C (450°F) temper, 50 mm (2 in.) round",0.0,0.0,0.55,0.0,3.25,0.0,0.05,94.485,0.0,0.0,0.22499999999999998,0.0,0.11499999999999999,0.0,0.1,0.0,0.0,1.225,993,731,17
1085,AISI 8740H Steel," oil quenched 830°C (1525°F), 650°C (1200°F) temper, 13 mm (0.5 in.) round",0.0,0.0,0.875,0.0,0.55,0.0,0.04,97.12,0.0,0.035,0.22499999999999998,0.0,0.25,0.0,0.405,0.0,0.0,0.5,965,876,19
1086,AISI Grade 18Ni (200) Maraging Steel," Aged, 75 mm round bar, tested in longitudinal direction",0.1,0.0,0.1,0.0,18.5,0.2,0.01,69.19,0.01,0.01,0.1,0.0,3.25,8.5,0.03,0.0,0.0,0.0,1750,1710,11
1087,AISI 8740H Steel, annealed 815°C (1500°F),0.0,0.0,0.875,0.0,0.55,0.0,0.04,97.12,0.0,0.035,0.22499999999999998,0.0,0.25,0.0,0.405,0.0,0.0,0.5,695,415,22
1088,AISI 9255 Steel," oil quenched from 885°C (1625°F), 595°C (1100°F) temper, 25 mm (1 in.) round",0.0,0.0,0.825,0.0,0.0,0.0,0.04,96.55,0.0,0.035,2.0,0.0,0.0,0.0,0.55,0.0,0.0,0.0,1035,814,19
1090,AISI E9310H Steel," normalized, machined to 25 mm (1 in.) rounds, pseudocarburized, 800°C (1470°F) reheat, 150°C (300°F) temper",0.0,0.0,0.55,0.0,3.25,0.0,0.05,94.485,0.0,0.0,0.22499999999999998,0.0,0.11499999999999999,0.0,0.1,0.0,0.0,1.225,1076,917,15
1092,AISI E9310 Steel," mock carburized, 790°C (1450°F) reheat, 230°C (450°F) temper, 100 mm (4 in.) round",0.0,0.0,0.55,0.0,3.25,0.0,0.025,94.455,0.0,0.025,0.275,0.0,0.11499999999999999,0.0,0.10500000000000001,0.0,0.0,1.2,910,660,20
1093,AISI Grade 18Ni (350) Maraging Steel," Aged, at RT, tested longitudinal, round bar 16 mm",0.1,0.0,0.1,0.0,18.5,1.4,0.01,62.94,0.01,0.01,0.1,0.0,4.8,12.0,0.03,0.0,0.0,0.0,2415,2363,7
1094,AISI E9310H Steel," mock carburized, 790°C (1450°F) reheat, 230°C (450°F) temper, 25 mm (1 in.) round",0.0,0.0,0.55,0.0,3.25,0.0,0.05,94.485,0.0,0.0,0.22499999999999998,0.0,0.11499999999999999,0.0,0.1,0.0,0.0,1.225,1089,848,16
1095,AISI 1340H Steel," oil quenched from 830°C (1525°F), 595°C (1100°F) temper, 100 mm (4 in.) round",0.0,0.0,1.75,0.0,0.0,0.0,0.04,97.52,0.0,0.035,0.25,0.0,0.0,0.0,0.405,0.0,0.0,0.0,710,490,25
1096,AISI E9310H Steel," direct quenched from pot, tempered at 230°C (450°F), 0.99 mm case depth",0.0,0.0,0.55,0.0,3.25,0.0,0.05,94.485,0.0,0.0,0.22499999999999998,0.0,0.11499999999999999,0.0,0.1,0.0,0.0,1.225,1227,1010,15
1097,AISI 3140,,0.0,0.0,0.8,0.0,1.25,0.0,0.04,96.565,0.0,0.04,0.25,0.0,0.0,0.0,0.405,0.0,0.0,0.65,790,520,25
1098,AISI E9310H Steel," mock carburized, 790°C (1450°F) reheat, 150°C (300°F) temper, 50 mm (2 in.) round",0.0,0.0,0.55,0.0,3.25,0.0,0.05,94.485,0.0,0.0,0.22499999999999998,0.0,0.11499999999999999,0.0,0.1,0.0,0.0,1.225,1000,745,18
1099,AISI Grade 18Ni (250) Maraging Steel," Aged, 32 mm round bar, tested longitudinal",0.1,0.0,0.1,0.0,18.5,0.4,0.01,68.44,0.01,0.01,0.1,0.0,4.8,7.5,0.03,0.0,0.0,0.0,1844,1784,11
1100,AISI Grade 18Ni (250) Maraging Steel," 3.18 mm thick sheet, solution annealed at 815°C (1500°F) for 30 minutes, air cooled, aged at 510°C (950°F) for 3 hours",0.1,0.0,0.1,0.0,18.5,0.4,0.01,68.44,0.01,0.01,0.1,0.0,4.8,7.5,0.03,0.0,0.0,0.0,1865,1809,4
1101,AISI Grade 18Ni (350) Maraging Steel," Aged, at RT, tested transverse, sheet 6 mm thick",0.1,0.0,0.1,0.0,18.5,1.4,0.01,62.94,0.01,0.01,0.1,0.0,4.8,12.0,0.03,0.0,0.0,0.0,2451,2395,3
1102,AISI Grade 18Ni (250) Maraging Steel," Aged, 16 mm round bar, tested longitudinal",0.1,0.0,0.1,0.0,18.5,0.4,0.01,68.44,0.01,0.01,0.1,0.0,4.8,7.5,0.03,0.0,0.0,0.0,1824,1764,11
1103,AISI 1340H Steel," oil quenched from 830°C (1525°F), 650°C (1200°F) temper, 100 mm (4 in.) round",0.0,0.0,1.75,0.0,0.0,0.0,0.04,97.52,0.0,0.035,0.25,0.0,0.0,0.0,0.405,0.0,0.0,0.0,703,496,26
1104,AISI 1340 Steel," oil quenched from 830°C (1525°F), 595°C (1100°F) temper, 50 mm (2 in.) round",0.0,0.0,1.75,0.0,0.0,0.0,0.04,97.52,0.0,0.035,0.25,0.0,0.0,0.0,0.405,0.0,0.0,0.0,752,565,24
1105,AISI E9310 Steel," double quenched and tempered at 150°C (300°F), 1.4 mm case depth",0.0,0.0,0.55,0.0,3.25,0.0,0.025,94.455,0.0,0.025,0.275,0.0,0.11499999999999999,0.0,0.10500000000000001,0.0,0.0,1.2,1203,958,15
1106,AISI 8740H Steel," normalized 870°C (1600°F), 25 mm (1 in.) round",0.0,0.0,0.875,0.0,0.55,0.0,0.04,97.12,0.0,0.035,0.22499999999999998,0.0,0.25,0.0,0.405,0.0,0.0,0.5,931,605,16
1107,AISI Grade 18Ni (250) Maraging Steel," 3.18 mm thick sheet, solution annealed at 815°C (1500°F) for 30 minutes, air cooled, aged at 480°C (900°F) for 6 hours",0.1,0.0,0.1,0.0,18.5,0.4,0.01,68.44,0.01,0.01,0.1,0.0,4.8,7.5,0.03,0.0,0.0,0.0,1931,1844,4
1108,AISI 1340 Steel," normalized at 870°C (1600°F), air cooled, 50 mm (2 in.) round",0.0,0.0,1.75,0.0,0.0,0.0,0.04,97.52,0.0,0.035,0.25,0.0,0.0,0.0,0.405,0.0,0.0,0.0,827,524,23
1109,AISI 1340H Steel," oil quenched from 830°C (1525°F), 595°C (1100°F) temper, 50 mm (2 in.) round",0.0,0.0,1.75,0.0,0.0,0.0,0.04,97.52,0.0,0.035,0.25,0.0,0.0,0.0,0.405,0.0,0.0,0.0,752,565,24
1110,AISI Grade 18Ni (250) Maraging Steel," 3.18 mm thick sheet, solution annealed at 815°C (1500°F) for 30 minutes, air cooled, aged at 455°C (850°F) for 3 hours",0.1,0.0,0.1,0.0,18.5,0.4,0.01,68.44,0.01,0.01,0.1,0.0,4.8,7.5,0.03,0.0,0.0,0.0,1810,1770,4
1111,AISI Grade 18Ni (200) Maraging Steel," Aged, 16 mm round bar, tested in longitudinal direction",0.1,0.0,0.1,0.0,18.5,0.2,0.01,69.19,0.01,0.01,0.1,0.0,3.25,8.5,0.03,0.0,0.0,0.0,1824,1760,12
1112,AISI Grade 18Ni (250) Maraging Steel," Aged, 150 mm square bar, tested longitudinal",0.1,0.0,0.1,0.0,18.5,0.4,0.01,68.44,0.01,0.01,0.1,0.0,4.8,7.5,0.03,0.0,0.0,0.0,1731,1693,10
1113,AISI Grade 18Ni (250) Maraging Steel," 3.18 mm thick sheet, solution annealed at 815°C (1500°F) for 30 minutes, air cooled, aged at 480°C (900°F) for 3 hours",0.1,0.0,0.1,0.0,18.5,0.4,0.01,68.44,0.01,0.01,0.1,0.0,4.8,7.5,0.03,0.0,0.0,0.0,1979,1932,4
1114,AISI 8640 Steel," oil quenched 845°C (1550°F), 650°C (1200°F) temper, 50 mm (2 in.) round",0.0,0.0,0.875,0.0,0.55,0.0,0.04,97.17,0.0,0.035,0.22499999999999998,0.0,0.2,0.0,0.405,0.0,0.0,0.5,848,717,19
1115,AISI Grade 18Ni (250) Maraging Steel," Aged, 6 mm sheet, tested transverse",0.1,0.0,0.1,0.0,18.5,0.4,0.01,68.44,0.01,0.01,0.1,0.0,4.8,7.5,0.03,0.0,0.0,0.0,1874,1832,8
1116,AISI 1340H Steel," oil quenched from 830°C (1525°F), 540°C (1000°F) temper, 50 mm (2 in.) round",0.0,0.0,1.75,0.0,0.0,0.0,0.04,97.52,0.0,0.035,0.25,0.0,0.0,0.0,0.405,0.0,0.0,0.0,827,579,21
1118,AISI E9310H Steel," normalized, machined to 25 mm (1 in.) rounds, pseudocarburized, 830°C (1525°F) reheat, 150°C (300°F) temper",0.0,0.0,0.55,0.0,3.25,0.0,0.05,94.485,0.0,0.0,0.22499999999999998,0.0,0.11499999999999999,0.0,0.1,0.0,0.0,1.225,1200,1034,15
1119,AISI E9310H Steel," normalized, machined to 13.7 mm rounds, pseudocarburized, 800°C (1470°F) reheat, 150°C (300°F) temper",0.0,0.0,0.55,0.0,3.25,0.0,0.05,94.485,0.0,0.0,0.22499999999999998,0.0,0.11499999999999999,0.0,0.1,0.0,0.0,1.225,1131,965,16
1120,AISI 1340 Steel," oil quenched from 830°C (1525°F), 595°C (1100°F) temper, 25 mm (1 in.) round",0.0,0.0,1.75,0.0,0.0,0.0,0.04,97.52,0.0,0.035,0.25,0.0,0.0,0.0,0.405,0.0,0.0,0.0,814,676,21
1121,AISI 1340H Steel," normalized at 870°C (1600°F), air cooled, 25 mm (1 in.) round",0.0,0.0,1.75,0.0,0.0,0.0,0.04,97.52,0.0,0.035,0.25,0.0,0.0,0.0,0.405,0.0,0.0,0.0,834,558,22
1122,AISI Grade 18Ni (250) Maraging Steel," Aged, 150 mm square bar, tested transverse",0.1,0.0,0.1,0.0,18.5,0.4,0.01,68.44,0.01,0.01,0.1,0.0,4.8,7.5,0.03,0.0,0.0,0.0,1723,1690,8
1123,AISI E9310H Steel," mock carburized, 790°C (1450°F) reheat, 150°C (300°F) temper, 100 mm (4 in.) round",0.0,0.0,0.55,0.0,3.25,0.0,0.05,94.485,0.0,0.0,0.22499999999999998,0.0,0.11499999999999999,0.0,0.1,0.0,0.0,1.225,938,655,19
1124,AISI 1340 Steel," oil quenched from 830°C (1525°F), 595°C (1100°F) temper, 100 mm (4 in.) round",0.0,0.0,1.75,0.0,0.0,0.0,0.04,97.52,0.0,0.035,0.25,0.0,0.0,0.0,0.405,0.0,0.0,0.0,710,490,25
1125,ATI Allvac® 9310 UNS G93106, UNS H93100 Specialty Steel,0.0,0.0,0.55,0.0,3.33,0.0,0.01,94.43,0.0,0.01,0.25,0.0,0.12,0.0,0.1,0.0,0.0,1.2,907,571,19
1126,ASTM A514 Steel," grade Q, plate thickness 19 - 64 mm",0.0,0.0,1.125,0.0,1.35,0.0,0.04,95.22,0.0,0.035,0.25,0.055,0.5,0.0,0.175,0.0,0.0,1.25,828,690,18
1127,ASTM A514 Steel," grade P, plate thickness 64 - 150 mm",0.0,0.0,0.575,0.0,1.35,0.0,0.04,96.007,0.0,0.035,0.275,0.0,0.525,0.0,0.16499999999999998,0.0,0.003,1.025,793,620,16
1128,ASTM A514 Steel," grade Q, plate thickness _ 19 mm",0.0,0.0,1.125,0.0,1.35,0.0,0.04,95.22,0.0,0.035,0.25,0.055,0.5,0.0,0.175,0.0,0.0,1.25,828,690,18
1129,ASTM A514 Steel," grade P, plate thickness 19 - 64 mm",0.0,0.0,0.575,0.0,1.35,0.0,0.04,96.007,0.0,0.035,0.275,0.0,0.525,0.0,0.16499999999999998,0.0,0.003,1.025,828,690,18
1130,ASTM A514 Steel," grade Q, plate thickness 64 - 120 mm",0.0,0.0,1.125,0.0,1.35,0.0,0.04,95.22,0.0,0.035,0.25,0.055,0.5,0.0,0.175,0.0,0.0,1.25,793,620,16
1131,ASTM A514 Steel," grade P, plate thickness _ 19 mm",0.0,0.0,0.575,0.0,1.35,0.0,0.04,96.007,0.0,0.035,0.275,0.0,0.525,0.0,0.16499999999999998,0.0,0.003,1.025,828,690,18
1133,ASTM A709 Steel," grade 100 and 100W, > 64 mm & < 100 mm",0.0,0.0,0.95,0.0,0.0,0.0,0.04,98.82,0.0,0.035,0.0,0.0,0.0,0.0,0.155,0.0,0.0,0.0,690,620,17
1134,ASTM A710 Steel," grade A, class 3, 6.4 - 50 mm inclusive",0.0,1.15,0.55,0.0,0.85,0.0,0.025,95.96000000000001,0.0,0.025,0.4,0.0,0.2,0.0,0.07,0.02,0.0,0.75,585,515,20
1135,ASTM A710 Steel," grade A, class 2, 6.4 - 25 mm inclusive",0.0,1.15,0.55,0.0,0.85,0.0,0.025,95.96000000000001,0.0,0.025,0.4,0.0,0.2,0.0,0.07,0.02,0.0,0.75,495,450,20
1136,ASTM A709 Steel," Grade 100 and 100W, _ 64 mm",0.0,0.0,0.95,0.0,0.0,0.0,0.04,98.82,0.0,0.035,0.0,0.0,0.0,0.0,0.155,0.0,0.0,0.0,760,690,18
1137,ASTM A710 Steel," grade A, class 2, thickness > 50 mm",0.0,1.15,0.55,0.0,0.85,0.0,0.025,95.96000000000001,0.0,0.025,0.4,0.0,0.2,0.0,0.07,0.02,0.0,0.75,450,380,20
1139,ASTM A710 Steel," grade A, class 3, thickness > 50 mm",0.0,1.15,0.55,0.0,0.85,0.0,0.025,95.96000000000001,0.0,0.025,0.4,0.0,0.2,0.0,0.07,0.02,0.0,0.75,515,450,20
1140,ASTM A387 Alloy Steel," Grade 9, Class 2",0.0,0.0,0.44999999999999996,0.0,0.0,0.0,0.03,88.34,0.0,0.03,1.0,0.0,1.0,0.0,0.15,0.0,0.0,9.0,515,310,18
1141,ASTM A387 Alloy Steel," Grade 5, Class 1",0.0,0.0,0.44999999999999996,0.0,0.0,0.0,0.03,93.28,0.0,0.04,0.5,0.0,0.55,0.0,0.15,0.0,0.0,5.0,415,205,18
1142,AISI Type S1 Tool Steel," quenched 955°C (1750°F), tempered 250°C (500°F)",0.0,0.0,0.25,0.0,0.0,0.0,0.03,96.405,0.0,0.03,0.68,0.23,0.5,0.0,0.47500000000000003,0.0,0.0,1.4,2080,1800,10
1143,AISI Type S5 Tool Steel," austenitized 855-870°C (1575-1600°F), oil quenched to 55 HRC",0.0,0.0,0.8,0.0,0.0,0.0,0.03,95.095,0.0,0.03,2.0,0.35,0.77,0.0,0.575,0.0,0.0,0.35,2230,1730,9
1144,AISI Type S2 Tool Steel," austenitized 845°C (1550°F), brine quenched to 55 HRC",0.0,0.0,0.4,0.0,0.0,0.0,0.03,97.115,0.0,0.03,1.05,0.5,0.4,0.0,0.47500000000000003,0.0,0.0,0.0,2150,2000,7
1145,AISI Type S2 Tool Steel," austenitized 845°C (1550°F), brine quenched to 15 HRC",0.0,0.0,0.4,0.0,0.0,0.0,0.03,97.115,0.0,0.03,1.05,0.5,0.4,0.0,0.47500000000000003,0.0,0.0,0.0,650,550,30
1146,ASTM A514 Steel," grade P, plate thickness _ 19 mm",0.0,0.0,0.575,0.0,1.35,0.0,0.04,96.007,0.0,0.035,0.275,0.0,0.525,0.0,0.16499999999999998,0.0,0.003,1.025,828,690,18
1147,ASTM A387 Alloy Steel, Grade 91,0.04,0.0,0.44999999999999996,0.05,0.4,0.0,0.01,88.58500000000001,0.0,0.02,0.35,0.215,0.95,0.0,0.1,0.08,0.0,8.75,585,415,18
1148,AISI Type S5 Tool Steel," austenitized 855-870°C (1575-1600°F ), oil quenched to 45 HRC",0.0,0.0,0.8,0.0,0.0,0.0,0.03,95.095,0.0,0.03,2.0,0.35,0.77,0.0,0.575,0.0,0.0,0.35,1500,1130,15
1149,ASTM A710 Steel," grade A, class 1, 8 - 19 mm inclusive",0.0,1.15,0.55,0.0,0.85,0.0,0.025,95.96000000000001,0.0,0.025,0.4,0.0,0.2,0.0,0.07,0.02,0.0,0.75,620,550,20
1150,ASTM A710 Steel," grade A, class 1, 8 - 19 mm inclusive",0.0,1.15,0.55,0.0,0.85,0.0,0.025,95.96000000000001,0.0,0.025,0.4,0.0,0.2,0.0,0.07,0.02,0.0,0.75,620,550,20
1151,ASTM A285, Grade B,0.0,0.0,0.9,0.0,0.0,0.0,0.04,98.805,0.0,0.035,0.0,0.0,0.0,0.0,0.22,0.0,0.0,0.0,345,185,25
1152,ASTM A514 Steel," grade Q, plate thickness _ 19 mm",0.0,0.0,1.125,0.0,1.35,0.0,0.04,95.22,0.0,0.035,0.25,0.055,0.5,0.0,0.175,0.0,0.0,1.25,828,690,18
1153,ASTM A710 Steel," grade A, class 2, 6.4 - 25 mm inclusive",0.0,1.15,0.55,0.0,0.85,0.0,0.025,95.96000000000001,0.0,0.025,0.4,0.0,0.2,0.0,0.07,0.02,0.0,0.75,495,450,20
1154,ASTM A387 Alloy Steel," Grade 9, Class 1",0.0,0.0,0.44999999999999996,0.0,0.0,0.0,0.03,88.34,0.0,0.03,1.0,0.0,1.0,0.0,0.15,0.0,0.0,9.0,415,205,18
1155,Kinetics MIM 12 Chrome,,0.0,0.0,0.0,0.0,0.0,0.0,0.0,85.53999999999999,0.0,0.0,1.0,0.0,0.4,0.0,0.06,0.0,0.0,13.0,372,203,30
1156,ASTM A553 Alloy Steel, Grade I,0.0,0.0,0.9,0.0,9.0,0.0,0.04,89.615,0.0,0.04,0.275,0.0,0.0,0.0,0.13,0.0,0.0,0.0,690,585,20
1157,Cast Stainless Steel CA15M, ASTM A487,0.0,0.5,1.0,0.0,4.0,0.0,0.03,79.87,0.0,0.04,1.0,0.05,0.7,0.0,0.06,0.0,0.0,12.75,760,515,15
1158,ASTM A514 Steel," grade Q, plate thickness 64 - 120 mm",0.0,0.0,1.125,0.0,1.35,0.0,0.04,95.22,0.0,0.035,0.25,0.055,0.5,0.0,0.175,0.0,0.0,1.25,793,620,16
1159,Cast Stainless Steel CF3, ASTM A743,0.0,0.0,1.5,0.0,10.0,0.0,0.04,67.39,0.0,0.04,2.0,0.0,0.0,0.0,0.03,0.0,0.0,19.0,485,205,35
1160,ASTM A709 Steel," grade 100 and 100W, > 64 mm & < 100 mm",0.0,0.0,0.95,0.0,0.0,0.0,0.04,98.82,0.0,0.035,0.0,0.0,0.0,0.0,0.155,0.0,0.0,0.0,690,620,17
1161,ASTM A353 Alloy Steel,,0.0,0.0,0.9,0.0,9.0,0.0,0.04,89.615,0.0,0.04,0.275,0.0,0.0,0.0,0.13,0.0,0.0,0.0,690,515,20
1162,Cast Stainless Steel CB7Cu-2, ASTM A747,0.0,2.85,0.7,0.05,5.0,0.0,0.03,74.95,0.0,0.35,1.0,0.0,0.0,0.0,0.07,0.25,0.0,14.75,860,670,5
1163,ASTM A709 Steel," Grade 100 and 100W, _ 64 mm",0.0,0.0,0.95,0.0,0.0,0.0,0.04,98.82,0.0,0.035,0.0,0.0,0.0,0.0,0.155,0.0,0.0,0.0,760,690,18
