Repository: josethomson954-coder/steel-property-predictor-

streamlit>=1.33
pandas>=2.0
numpy>=1.24
scikit-learn>=1.3
joblib>=1.3
pyarrow>=15.0

File: steel_dataset 1.csv (part 7 of 16)
Unnamed: 0,name,process,Al,Cu,Mn,N,Ni,Ti,S,Fe,Zr,P,Si,V,Mo,Co,C,Nb,B,Cr,ultimate_tensile,yield,ductility
0,AISI 4023 Steel," normalized at 925°C (1700°F), machined to 25 mm (1 in.) rounds, pseudocarburized at 925°C (1700°F), box cooled to RT, reheated to 800°C (1470°F) and oil quenched, 150°C (300°F) temper",0.0,0.0,0.8,0.0,0.0,0.0,0.04,98.4,0.0,0.035,0.25,0.0,0.25,0.0,0.225,0.0,0.0,0.0,745,440,21
1164,ASTM A514 Steel," grade Q, plate thickness 19 - 64 mm",0.0,0.0,1.125,0.0,1.35,0.0,0.04,95.22,0.0,0.035,0.25,0.055,0.5,0.0,0.175,0.0,0.0,1.25,828,690,18
1165,ASTM A709 Steel," grade 50 and 50W, _ 100 mm",0.0,0.0,1.35,0.0,0.0,0.0,0.05,98.36,0.0,0.04,0.0,0.0,0.0,0.0,0.2,0.0,0.0,0.0,451,345,18
1166,ASTM A710 Steel," grade A, class 3, 6.4 - 50 mm inclusive",0.0,1.15,0.55,0.0,0.85,0.0,0.025,95.96000000000001,0.0,0.025,0.4,0.0,0.2,0.0,0.07,0.02,0.0,0.75,585,515,20
1167,Cast Stainless Steel CF8, ASTM A744,0.0,0.0,1.5,0.0,9.5,0.0,0.04,67.34,0.0,0.04,2.0,0.0,0.0,0.0,0.08,0.0,0.0,19.5,485,205,35
1168,Cast Stainless Steel CA6NM, ASTM A743,0.0,0.0,1.0,0.0,0.0,0.0,0.03,84.42,0.0,0.04,1.0,0.0,0.7,0.0,0.06,0.0,0.0,12.75,755,550,15
1169,AISI Type S1 Tool Steel," quenched 955°C (1750°F), tempered 150°C (300°F)",0.0,0.0,0.25,0.0,0.0,0.0,0.03,96.405,0.0,0.03,0.68,0.23,0.5,0.0,0.47500000000000003,0.0,0.0,1.4,2310,1750,9
1170,Cast Stainless Steel CF3MN, ASTM A744,0.0,0.0,1.5,0.0,11.0,0.0,0.04,64.39,0.0,0.04,1.5,0.0,2.5,0.0,0.03,0.0,0.0,19.0,485,205,30
1171,Cast Stainless Steel CF8M, ASTM A351,0.0,0.0,1.5,0.0,10.5,0.0,0.04,64.34,0.0,0.04,1.5,0.0,2.5,0.0,0.08,0.0,0.0,19.5,485,205,30
1172,Cast Stainless Steel CH10, ASTM A743,0.0,0.0,1.5,0.0,13.5,0.0,0.04,58.82,0.0,0.04,2.0,0.0,0.0,0.0,0.1,0.0,0.0,24.0,485,205,30
1173,Cast Stainless Steel CA40, ASTM A743,0.0,0.0,1.0,0.0,1.0,0.0,0.04,82.87,0.0,0.04,1.5,0.0,0.5,0.0,0.30000000000000004,0.0,0.0,12.75,690,485,15
1174,ASTM A710 Steel," grade A, class 2, 25 - 50 mm inclusive",0.0,1.15,0.55,0.0,0.85,0.0,0.025,95.96000000000001,0.0,0.025,0.4,0.0,0.2,0.0,0.07,0.02,0.0,0.75,495,415,20
1175,AISI Type S2 Tool Steel," austenitized 845°C (1550°F), brine quenched to 35 HRC",0.0,0.0,0.4,0.0,0.0,0.0,0.03,97.115,0.0,0.03,1.05,0.5,0.4,0.0,0.47500000000000003,0.0,0.0,0.0,1050,950,19
1176,Cast Stainless Steel CF8, ASTM A743,0.0,0.0,1.5,0.0,9.5,0.0,0.04,67.34,0.0,0.04,2.0,0.0,0.0,0.0,0.08,0.0,0.0,19.5,485,205,35
1177,Cast Stainless Steel CH20, ASTM A743,0.0,0.0,1.5,0.0,13.5,0.0,0.04,58.72,0.0,0.04,2.0,0.0,0.0,0.0,0.2,0.0,0.0,24.0,485,205,30
1178,Cast Stainless Steel CF8C, ASTM A744,0.0,0.0,1.5,0.0,10.5,0.0,0.04,66.34,0.0,0.04,2.0,0.0,0.0,0.0,0.08,0.0,0.0,19.5,485,205,30
1179,Cast Stainless Steel CK20, ASTM A351,0.0,0.0,1.5,0.0,20.5,0.0,0.04,50.47,0.0,0.04,1.75,0.0,0.5,0.0,0.2,0.0,0.0,25.0,450,195,30
1180,Cast Stainless Steel CA6NM, ASTM A352,0.0,0.0,1.0,0.0,4.0,0.0,0.03,80.42,0.0,0.04,1.0,0.0,0.7,0.0,0.06,0.0,0.0,12.75,760,550,15
1181,Cast Stainless Steel CA6NM, ASTM A356,0.0,0.0,1.0,0.0,4.0,0.0,0.03,80.42,0.0,0.04,1.0,0.0,0.7,0.0,0.06,0.0,0.0,12.75,760,550,15
1182,ASTM A285, Grade A,0.0,0.0,0.9,0.0,0.0,0.0,0.04,98.855,0.0,0.035,0.0,0.0,0.0,0.0,0.17,0.0,0.0,0.0,310,165,27
1183,ASTM A553 Alloy Steel, Grade II,0.0,0.0,0.9,0.0,8.0,0.0,0.04,90.615,0.0,0.04,0.275,0.0,0.0,0.0,0.13,0.0,0.0,0.0,690,585,20
1184,ASTM A285, Grade C,0.0,0.0,0.9,0.0,0.0,0.0,0.04,98.745,0.0,0.035,0.0,0.0,0.0,0.0,0.28,0.0,0.0,0.0,380,205,23
1185,ASTM A135 Steel, grade A,0.0,0.0,0.95,0.0,0.0,0.0,0.06,98.69,0.0,0.05,0.0,0.0,0.0,0.0,0.25,0.0,0.0,0.0,330,205,35
1186,ASTM A139 Steel, grade D,0.0,0.0,1.3,0.0,0.0,0.0,0.05,98.31,0.0,0.04,0.0,0.0,0.0,0.0,0.3,0.0,0.0,0.0,415,315,23
1187,Cast Stainless Steel CK20, ASTM A451,0.0,0.0,1.5,0.0,20.5,0.0,0.04,50.97,0.0,0.04,1.75,0.0,0.0,0.0,0.2,0.0,0.0,25.0,448,195,30
1188,Cast Stainless Steel HK30, ASTM A351M,0.0,0.0,1.5,0.0,20.5,0.0,0.04,50.370000000000005,0.0,0.04,1.75,0.0,0.5,0.0,0.3,0.0,0.0,25.0,450,240,10
1189,Cast Stainless Steel CD4MCu, ASTM A351,0.0,3.0,1.0,0.0,5.375,0.0,0.04,62.005,0.0,0.04,1.0,0.0,2.0,0.0,0.04,0.0,0.0,25.5,690,485,16
1190,Cast Stainless Steel CA15M, ASTM A743,0.0,0.0,1.0,0.0,1.0,0.0,0.04,83.795,0.0,0.04,0.65,0.0,0.575,0.0,0.15,0.0,0.0,12.75,620,450,18
1191,Cast Stainless Steel CA15, ASTM A743,0.0,0.0,1.0,0.0,1.0,0.0,0.04,83.02,0.0,0.04,1.5,0.0,0.5,0.0,0.15,0.0,0.0,12.75,620,450,18
1192,ASTM A131 Steel, grade DH32,0.0,0.35,1.25,0.0,0.4,0.0,0.05,96.95,0.0,0.04,0.3,0.1,0.08,0.0,0.18,0.05,0.0,0.25,470,315,19
1193,ASTM A424 Steel," type II, composition A, drawing quality",0.0,0.0,0.12,0.0,0.0,0.0,0.035,99.79,0.0,0.015,0.0,0.0,0.0,0.0,0.04,0.0,0.0,0.0,295,200,38
1194,ASTM A424 Steel," type I, direct cover coat",0.0,0.0,0.6,0.0,0.0,0.0,0.04,99.352,0.0,0.0,0.0,0.0,0.0,0.0,0.008,0.0,0.0,0.0,310,170,42
1195,Cast Stainless Steel CH10, ASTM A351,0.0,0.0,1.5,0.0,13.5,0.0,0.04,58.32,0.0,0.04,2.0,0.0,0.5,0.0,0.1,0.0,0.0,24.0,485,205,30
1196,ASTM A446 Steel, grade D,0.0,0.2,0.0,0.0,0.0,0.0,0.04,99.16,0.0,0.2,0.0,0.0,0.0,0.0,0.4,0.0,0.0,0.0,450,345,12
1197,ASTM A709 Steel," grade 50 and 50W, _ 100 mm",0.0,0.0,1.35,0.0,0.0,0.0,0.05,98.36,0.0,0.04,0.0,0.0,0.0,0.0,0.2,0.0,0.0,0.0,451,345,18
1198,ASTM A131 Steel, grade DH36,0.0,0.35,1.25,0.0,0.4,0.0,0.04,96.96,0.0,0.04,0.3,0.1,0.08,0.0,0.18,0.05,0.0,0.25,490,350,19
1199,ASTM A139 Steel, grade B,0.0,0.0,1.0,0.0,0.0,0.0,0.05,98.61,0.0,0.04,0.0,0.0,0.0,0.0,0.3,0.0,0.0,0.0,415,240,30
1200,ASTM A182," Grade F11, Class 1",0.0,0.0,0.55,0.0,0.0,0.0,0.03,96.84,0.0,0.03,0.75,0.0,0.44999999999999996,0.0,0.1,0.0,0.0,1.25,520,310,20
1201,ASTM A446 Steel, grade F,0.0,0.2,0.0,0.0,0.0,0.0,0.04,99.22,0.0,0.04,0.0,0.0,0.0,0.0,0.5,0.0,0.0,0.0,485,345,12
1202,ASTM A500 Steel," grade C, shaped structural tubing",0.0,0.18,1.4,0.0,0.0,0.0,0.063,98.037,0.0,0.05,0.0,0.0,0.0,0.0,0.27,0.0,0.0,0.0,425,345,21
1203,ASTM A514 Steel," grade P, plate thickness 64 - 150 mm",0.0,0.0,0.575,0.0,1.35,0.0,0.04,96.007,0.0,0.035,0.275,0.0,0.525,0.0,0.16499999999999998,0.0,0.003,1.025,793,620,16
1204,ASTM A500 Steel," grade A, Round Structural Tubing",0.0,0.18,0.0,0.0,0.0,0.0,0.063,99.407,0.0,0.05,0.0,0.0,0.0,0.0,0.3,0.0,0.0,0.0,310,230,25
1205,Cast Stainless Steel CK20, ASTM A743,0.0,0.0,2.0,0.0,20.5,0.0,0.04,50.22,0.0,0.04,2.0,0.0,0.0,0.0,0.2,0.0,0.0,25.0,450,195,30
1206,ASTM A500 Steel," grade C, round structural tubing",0.0,0.18,1.4,0.0,0.0,0.0,0.063,98.037,0.0,0.05,0.0,0.0,0.0,0.0,0.27,0.0,0.0,0.0,425,315,21
1207,ASTM A387 Alloy Steel," Grade 5, Class 2",0.0,0.0,0.44999999999999996,0.0,0.0,0.0,0.03,93.28,0.0,0.04,0.5,0.0,0.55,0.0,0.15,0.0,0.0,5.0,515,310,18
1208,ASTM A131 Steel, grade A,0.0,0.0,0.65,0.0,0.0,0.0,0.05,98.99,0.0,0.05,0.0,0.0,0.0,0.0,0.26,0.0,0.0,0.0,400,220,21
1209,ASTM A514 Steel," grade F, plate thickness _ 19 mm",0.0,0.325,0.8,0.0,0.85,0.0,0.04,96.46175,0.0,0.04,0.25,0.055,0.5,0.0,0.15000000000000002,0.0,0.0032500000000000003,0.525,760,690,18
1210,ASTM A131 Steel, grade B,0.0,0.0,0.9500000000000001,0.0,0.0,0.0,0.04,98.41,0.0,0.04,0.35,0.0,0.0,0.0,0.21,0.0,0.0,0.0,400,220,21
1211,ASTM A283 Steel, grade B,0.0,0.2,0.9,0.0,0.0,0.0,0.05,98.6,0.0,0.04,0.04,0.0,0.0,0.0,0.17,0.0,0.0,0.0,345,185,25
1212,ASTM A387 Alloy Steel," Grade 7, Class 2",0.0,0.0,0.44999999999999996,0.0,0.0,0.0,0.03,90.78999999999999,0.0,0.03,1.0,0.0,0.55,0.0,0.15,0.0,0.0,7.0,515,310,18
1213,Cast Stainless Steel CF3MN, ASTM A743,0.0,0.0,1.5,0.0,11.0,0.0,0.04,64.39,0.0,0.04,1.5,0.0,2.5,0.0,0.03,0.0,0.0,19.0,515,255,35
1214,ASTM A182," Grade F11, Class 2",0.0,0.0,0.55,0.0,0.0,0.0,0.04,96.7,0.0,0.04,0.75,0.0,0.545,0.0,0.125,0.0,0.0,1.25,485,275,20
1215,ASTM A139 Steel, grade E,0.0,0.0,1.4,0.0,0.0,0.0,0.05,98.21,0.0,0.04,0.0,0.0,0.0,0.0,0.3,0.0,0.0,0.0,455,360,22
1216,ASTM A501 Steel,,0.0,0.18,0.0,0.0,0.0,0.0,0.063,99.407,0.0,0.05,0.0,0.0,0.0,0.0,0.3,0.0,0.0,0.0,400,250,20
1217,Cast Stainless Steel CF16F, ASTM A743,0.0,0.0,1.5,0.0,10.5,0.0,0.04,64.63,0.0,0.17,2.0,0.0,1.5,0.0,0.16,0.0,0.0,19.5,485,205,25
1218,ASTM A514 Steel," grade A, plate thickness 19-32 mm (0.75-1.25 in)",0.0,0.0,0.9500000000000001,0.0,0.0,0.0,0.04,97.2075,0.1,0.04,0.6000000000000001,0.0,0.23,0.0,0.18,0.0,0.0025,0.65,760,690,18
1219,Cast Stainless Steel CF3, UNS J92800,0.0,0.0,1.5,0.0,10.0,0.0,0.04,66.89,0.0,0.04,2.0,0.0,0.5,0.0,0.03,0.0,0.0,19.0,485,205,35
1220,ASTM A570 Steel, grade 30,0.0,0.2,0.9,0.0,0.0,0.0,0.05,98.56,0.0,0.04,0.0,0.0,0.0,0.0,0.25,0.0,0.0,0.0,340,205,17
1221,Cast Stainless Steel CF3M, ASTM A743,0.0,0.0,1.5,0.15000000000000002,11.0,0.0,0.04,64.24000000000001,0.0,0.04,1.5,0.0,2.5,0.0,0.03,0.0,0.0,19.0,485,205,30
1222,Cast Stainless Steel CD4MCu, ASTM A744M,0.0,3.0,1.0,0.0,5.375,0.0,0.04,62.005,0.0,0.04,1.0,0.0,2.0,0.0,0.04,0.0,0.0,25.5,690,485,16
1223,ASTM A570 Steel, grade 36,0.0,0.2,0.9,0.0,0.0,0.0,0.05,98.56,0.0,0.04,0.0,0.0,0.0,0.0,0.25,0.0,0.0,0.0,365,250,17
1224,ASTM A424 Steel," type II, composition A, commercial quality",0.0,0.0,0.12,0.0,0.0,0.0,0.04,99.785,0.0,0.015,0.0,0.0,0.0,0.0,0.04,0.0,0.0,0.0,345,240,28
1225,ASTM A131 Steel, grade E,0.0,0.0,1.025,0.0,0.0,0.0,0.04,98.49,0.0,0.04,0.22499999999999998,0.0,0.0,0.0,0.18,0.0,0.0,0.0,400,220,21
1226,ASTM A283 Steel, grade C,0.0,0.2,0.9,0.0,0.0,0.0,0.05,98.53,0.0,0.04,0.04,0.0,0.0,0.0,0.24,0.0,0.0,0.0,380,205,22
1227,ASTM A514 Steel," grade J, plate thickness 19 - 64 mm",0.0,0.0,0.575,0.0,0.0,0.0,0.04,98.332,0.0,0.04,0.275,0.0,0.575,0.0,0.16,0.0,0.003,0.0,760,690,18
1228,ASTM A514 Steel," grade M, plate thickness 19-64 mm",0.0,0.0,0.575,0.0,1.35,0.0,0.04,97.027,0.0,0.04,0.275,0.0,0.525,0.0,0.16499999999999998,0.0,0.003,0.0,760,690,18
1229,Cast Stainless Steel CH20, ASTM A351,0.0,0.0,1.5,0.0,13.5,0.0,0.04,58.3,0.0,0.04,2.0,0.0,0.5,0.0,0.12000000000000001,0.0,0.0,24.0,485,205,30
1230,ASTM A514 Steel," Grade N, plate thickness _ 19 mm",0.0,0.0,0.95,0.0,0.0,0.0,0.0,97.24,0.08,0.0,0.65,0.0,0.25,0.0,0.18,0.0,0.0,0.65,760,690,18
1231,ASTM A139 Steel, grade A,0.0,0.0,1.0,0.0,0.0,0.0,0.05,98.91,0.0,0.04,0.0,0.0,0.0,0.0,0.0,0.0,0.0,0.0,330,205,35
1233,ASTM A424 Steel," type I, commercial quality",0.0,0.0,0.6,0.0,0.0,0.0,0.04,99.35,0.0,0.0,0.0,0.0,0.0,0.0,0.01,0.0,0.0,0.0,295,230,37
1234,ASTM A710 Steel," grade A, class 3, thickness > 50 mm",0.0,1.15,0.55,0.0,0.85,0.0,0.025,95.96000000000001,0.0,0.025,0.4,0.0,0.2,0.0,0.07,0.02,0.0,0.75,515,450,20
1235,ASTM A135 Steel, grade B,0.0,0.0,0.3,0.0,0.0,0.0,0.06,99.29,0.0,0.05,0.0,0.0,0.0,0.0,0.3,0.0,0.0,0.0,415,240,30
1236,ASTM A514 Steel," grade B, plate thickness 19-32 mm (0.75-1.25 in)",0.0,0.0,0.85,0.0,0.0,0.02,0.4,97.46725,0.0,0.04,0.275,0.055,0.2,0.0,0.16499999999999998,0.0,0.00275,0.525,760,690,18
1237,Cast Stainless Steel CF8C, ASTM A451,0.0,0.0,1.5,0.0,10.5,0.0,0.04,67.34,0.0,0.04,1.0,0.0,0.0,0.0,0.08,0.0,0.0,19.5,485,205,30
1238,ASTM A514 Steel," grade F, plate thickness 64 - 150 mm",0.0,0.325,0.8,0.0,0.85,0.0,0.04,96.46175,0.0,0.04,0.25,0.055,0.5,0.0,0.15000000000000002,0.0,0.0032500000000000003,0.525,690,620,16
1239,ASTM A570 Steel, grade 40,0.0,0.2,0.9,0.0,0.0,0.0,0.05,98.56,0.0,0.04,0.0,0.0,0.0,0.0,0.25,0.0,0.0,0.0,380,275,14
1240,ASTM A131 Steel, grade EH36,0.0,0.35,1.25,0.0,0.4,0.0,0.05,96.95,0.0,0.04,0.3,0.1,0.08,0.0,0.18,0.05,0.0,0.25,490,350,19
1241,Cast Stainless Steel HK40, ASTM A351M,0.0,0.0,1.5,0.0,20.5,0.0,0.04,50.27,0.0,0.04,1.75,0.0,0.5,0.0,0.4,0.0,0.0,25.0,425,240,10
1242,ASTM A500 Steel," grade B, round structural tubing",0.0,0.18,0.0,0.0,0.0,0.0,0.063,99.407,0.0,0.05,0.0,0.0,0.0,0.0,0.3,0.0,0.0,0.0,400,290,23
1243,ASTM A514 Steel," grade H, plate thickness 19 - 64 mm",0.0,0.0,1.125,0.0,0.5,0.0,0.04,97.02225,0.0,0.04,0.275,0.055,0.25,0.0,0.16499999999999998,0.0,0.00275,0.525,760,690,18
1244,ASTM A514 Steel," grade E, plate thickness 19 - 64 mm",0.0,0.0,0.55,0.0,0.0,0.055,0.04,96.652,0.0,0.04,0.30000000000000004,0.0,0.5,0.0,0.16,0.0,0.003,1.7,760,690,18
1245,ASTM A514 Steel," grade G, plate thickness 19 - 64 mm",0.0,0.0,0.95,0.0,0.0,0.0,0.0,96.8875,0.08,0.0,0.7,0.0,0.5,0.0,0.18,0.0,0.0025,0.7,760,690,18
1246,ASTM A283 Steel, grade D,0.0,0.2,0.9,0.0,0.0,0.0,0.05,98.5,0.0,0.04,0.04,0.0,0.0,0.0,0.27,0.0,0.0,0.0,415,230,20
1247,ASTM A284 Steel, grade C,0.0,0.0,0.9,0.0,0.0,0.0,0.05,98.375,0.0,0.04,0.275,0.0,0.0,0.0,0.36,0.0,0.0,0.0,415,205,21
1248,ASTM A446 Steel, grade C,0.0,0.2,0.0,0.0,0.0,0.0,0.04,99.41,0.0,0.1,0.0,0.0,0.0,0.0,0.25,0.0,0.0,0.0,380,275,16
1249,ASTM A131 Steel, Grade AH32,0.0,0.35,1.25,0.0,0.4,0.0,0.04,96.96,0.0,0.04,0.3,0.1,0.08,0.0,0.18,0.05,0.0,0.25,470,315,19
1250,ASTM A709 Steel," grade 50, high-strength, low alloy steel (_ 50 mm)",0.0,0.0,1.35,0.0,0.0,0.0,0.05,98.33,0.0,0.04,0.0,0.0,0.0,0.0,0.23,0.0,0.0,0.0,450,345,18
1251,ASTM A514 Steel," grade K, plate thickness 19 - 64 mm",0.0,0.0,1.3,0.0,0.0,0.0,0.0,97.8,0.0,0.0,0.25,0.0,0.5,0.0,0.15000000000000002,0.0,0.0,0.0,760,690,18
1252,ASTM A514 Steel," grade H, plate thickness _ 19 mm",0.0,0.0,1.125,0.0,0.5,0.0,0.04,97.02225,0.0,0.04,0.275,0.055,0.25,0.0,0.16499999999999998,0.0,0.00275,0.525,760,690,18
1253,Cast Stainless Steel CB7Cu-1, ASTM A747,0.0,2.85,0.7,0.05,4.1,0.0,0.03,74.315,0.0,0.035,1.0,0.0,0.0,0.0,0.07,0.25,0.0,16.6,860,670,5
1254,ASTM A514 Steel," grade G, plate thickness _ 19 mm",0.0,0.0,0.95,0.0,0.0,0.0,0.0,96.8875,0.08,0.0,0.7,0.0,0.5,0.0,0.18,0.0,0.0025,0.7,760,690,18
1255,ASTM A203 Low Alloy Steel, Grade D,0.0,0.0,0.8,0.0,3.5,0.0,0.04,95.145,0.0,0.04,0.275,0.0,0.0,0.0,0.2,0.0,0.0,0.0,450,255,19
1256,ASTM A424 Steel," type II, composition B, drawing quality",0.0,0.0,0.2,0.0,0.0,0.0,0.035,99.67,0.0,0.015,0.0,0.0,0.0,0.0,0.08,0.0,0.0,0.0,295,200,38
1257,ASTM A203 Low Alloy Steel, Grade A,0.0,0.0,0.8,0.0,2.3,0.0,0.04,96.315,0.0,0.04,0.275,0.0,0.0,0.0,0.23,0.0,0.0,0.0,450,255,19
1258,ASTM A446 Steel, grade B,0.0,0.2,0.0,0.0,0.0,0.0,0.04,99.46,0.0,0.1,0.0,0.0,0.0,0.0,0.2,0.0,0.0,0.0,360,255,18
1259,ASTM A131 Steel, Grade DS,0.0,0.0,1.175,0.0,0.0,0.0,0.04,98.36,0.0,0.04,0.22499999999999998,0.0,0.0,0.0,0.16,0.0,0.0,0.0,400,220,21
1260,ASTM A514 Steel," grade F, plate thickness 19 - 64 mm",0.0,0.325,0.8,0.0,0.85,0.0,0.04,96.46175,0.0,0.04,0.25,0.055,0.5,0.0,0.15000000000000002,0.0,0.0032500000000000003,0.525,760,690,18
1261,ASTM A709 Steel," grade 36, carbon steel plate (> 200 mm wide)",0.0,0.0,1.0,0.0,0.0,0.0,0.05,98.365,0.0,0.04,0.275,0.0,0.0,0.0,0.27,0.0,0.0,0.0,400,220,20
1262,ASTM A514 Steel," grade C, plate thickness 19-32 mm",0.0,0.0,1.3,0.0,0.0,0.0,0.04,98.017,0.0,0.04,0.22499999999999998,0.0,0.22499999999999998,0.0,0.15000000000000002,0.0,0.003,0.0,760,690,18
1263,ASTM A131 Steel, Grade CS,0.0,0.0,1.175,0.0,0.0,0.0,0.04,98.36,0.0,0.04,0.22499999999999998,0.0,0.0,0.0,0.16,0.0,0.0,0.0,400,220,21
1264,Cast Stainless Steel CPH20, ASTM A451,0.0,0.0,1.5,0.0,13.5,0.0,0.04,58.72,0.0,0.04,2.0,0.0,0.0,0.0,0.2,0.0,0.0,24.0,485,205,30
1265,ASTM A710 Steel," grade A, class 2, 25 - 50 mm inclusive",0.0,1.15,0.55,0.0,0.85,0.0,0.025,95.96000000000001,0.0,0.025,0.4,0.0,0.2,0.0,0.07,0.02,0.0,0.75,495,415,20
1266,ASTM A570 Steel, grade 45,0.0,0.2,1.35,0.0,0.0,0.0,0.05,98.11,0.0,0.04,0.0,0.0,0.0,0.0,0.25,0.0,0.0,0.0,415,310,12
1267,AISI Type S5 Tool Steel," austenitized 855-870°C (1575-1600°F), oil quenched to 35 HRC",0.0,0.0,0.8,0.0,0.0,0.0,0.03,95.095,0.0,0.03,2.0,0.35,0.77,0.0,0.575,0.0,0.0,0.35,1130,975,19
1268,ASTM A570 Steel, grade 33,0.0,0.2,0.9,0.0,0.0,0.0,0.05,98.56,0.0,0.04,0.0,0.0,0.0,0.0,0.25,0.0,0.0,0.0,360,230,16
1269,ASTM A284 Steel, grade D,0.0,0.0,0.9,0.0,0.0,0.0,0.05,98.385,0.0,0.04,0.275,0.0,0.0,0.0,0.35,0.0,0.0,0.0,415,230,21
1271,ASTM A500 Steel," grade B, shaped structural tubing",0.0,0.18,0.0,0.0,0.0,0.0,0.063,99.407,0.0,0.05,0.0,0.0,0.0,0.0,0.3,0.0,0.0,0.0,400,315,23
1272,ASTM A302 Alloy Steel, Grade B,0.0,0.0,1.325,0.0,0.0,0.0,0.04,97.545,0.0,0.04,0.275,0.0,0.525,0.0,0.25,0.0,0.0,0.0,550,345,15
1273,ASTM A131 Steel, Grade AH36,0.0,0.35,1.25,0.0,0.4,0.0,0.04,96.96,0.0,0.04,0.3,0.1,0.08,0.0,0.18,0.05,0.0,0.25,490,350,19
1274,Cast Stainless Steel CF3, ASTM A744,0.0,0.0,1.5,0.0,10.0,0.0,0.04,67.39,0.0,0.04,2.0,0.0,0.0,0.0,0.03,0.0,0.0,19.0,485,205,35
1275,ASTM A302 Alloy Steel, Grade D,0.0,0.0,1.325,0.0,0.85,0.0,0.04,96.695,0.0,0.04,0.275,0.0,0.525,0.0,0.25,0.0,0.0,0.0,550,345,17
1276,ASTM A514 Steel," grade B, plate thickness _ 19 mm",0.0,0.0,0.85,0.0,0.0,0.02,0.04,97.82725,0.0,0.04,0.275,0.055,0.2,0.0,0.16499999999999998,0.0,0.00275,0.525,760,690,18
1277,ASTM A573 Steel, grade 65,0.0,0.0,1.025,0.0,0.0,0.0,0.05,98.35,0.0,0.04,0.275,0.0,0.0,0.0,0.26,0.0,0.0,0.0,450,240,20
1278,ASTM A514 Steel," grade L, plate thickness _ 19 mm",0.0,0.3,0.55,0.0,0.0,0.07,0.0,96.905,0.0,0.0,0.28,0.0,0.33,0.0,0.165,0.0,0.0,1.4,760,690,18
1279,ASTM A36 Steel, flange,0.0,0.2,1.0,0.0,0.0,0.0,0.05,98.145,0.0,0.04,0.275,0.0,0.0,0.0,0.29,0.0,0.0,0.0,400,250,20
1280,ASTM A302 Alloy Steel, Grade A,0.0,0.0,1.125,0.0,0.0,0.0,0.04,97.745,0.0,0.04,0.275,0.0,0.525,0.0,0.25,0.0,0.0,0.0,515,310,15
1281,ASTM A678 Steel, grade B,0.0,0.275,1.15,0.0,0.25,0.0,0.05,97.38,0.0,0.04,0.325,0.0,0.08,0.0,0.2,0.0,0.0,0.25,550,415,22
1282,ASTM A387 Alloy Steel," Grade 11, Class 1",0.0,0.0,0.525,0.0,0.0,0.0,0.04,96.775,0.0,0.04,0.65,0.0,0.55,0.0,0.17,0.0,0.0,1.25,415,240,19
1283,ASTM A242 Steel," type 1, 19 mm thick",0.0,0.2,1.0,0.0,0.0,0.0,0.05,98.45,0.0,0.15,0.0,0.0,0.0,0.0,0.15,0.0,0.0,0.0,435,290,18
1284,ASTM A387 Alloy Steel," Grade 7, Class 1",0.0,0.0,0.44999999999999996,0.0,0.0,0.0,0.03,90.78999999999999,0.0,0.03,1.0,0.0,0.55,0.0,0.15,0.0,0.0,7.0,415,205,18
1285,ASTM A678 Steel," grade C, plate thickness 38 - 51 mm",0.0,0.275,1.3,0.0,0.25,0.0,0.05,97.185,0.0,0.04,0.35,0.0,0.08,0.0,0.22,0.0,0.0,0.25,585,450,19
1286,ASTM A204 Low Alloy Steel, Grade C,0.0,0.0,0.9,0.0,0.0,0.0,0.04,97.94,0.0,0.04,0.275,0.0,0.525,0.0,0.28,0.0,0.0,0.0,515,295,16
1287,ASTM A131 Steel, grade EH32,0.0,0.35,1.25,0.0,0.4,0.0,0.05,96.95,0.0,0.04,0.3,0.1,0.08,0.0,0.18,0.05,0.0,0.25,470,315,19
1288,ASTM A387 Alloy Steel," Grade 2, Class 2",0.0,0.0,0.675,0.0,0.0,0.0,0.04,97.585,0.0,0.04,0.275,0.0,0.525,0.0,0.21,0.0,0.0,0.65,485,310,18
1289,ASTM A699 Steel, class 4,0.0,0.0,1.55,0.0,0.0,0.0,0.025,97.565,0.0,0.04,0.4,0.0,0.3,0.0,0.06,0.06,0.0,0.0,585,515,18
1290,ASTM A225 Low Alloy Steel, Grade D,0.0,0.0,1.7,0.0,0.55,0.0,0.04,97.03,0.0,0.04,0.3,0.14,0.0,0.0,0.2,0.0,0.0,0.0,515,380,19
1291,ASTM A678 Steel, grade C,0.0,0.275,1.3,0.0,0.25,0.0,0.05,97.185,0.0,0.04,0.35,0.0,0.08,0.0,0.22,0.0,0.0,0.25,585,450,19
1292,ASTM A709 Steel," grade 36, carbon steel shapes (> 634 kg/m)",0.0,0.0,1.0,0.0,0.0,0.0,0.05,98.365,0.0,0.04,0.275,0.0,0.0,0.0,0.27,0.0,0.0,0.0,400,250,19
1293,Cast Stainless Steel CF8C, ASTM A743,0.0,0.0,1.5,0.0,10.5,0.0,0.04,66.34,0.0,0.04,2.0,0.0,0.0,0.0,0.08,0.0,0.0,19.5,485,205,30
1294,ASTM A611 Steel, grade B,0.0,0.2,0.6,0.0,0.0,0.0,0.04,98.92,0.0,0.04,0.0,0.0,0.0,0.0,0.2,0.0,0.0,0.0,310,205,24
1296,ASTM A442 Carbon Steel, Grade 55,0.0,0.0,0.9500000000000001,0.0,0.0,0.0,0.04,98.455,0.0,0.04,0.275,0.0,0.0,0.0,0.24,0.0,0.0,0.0,380,205,21
1297,ASTM A387 Alloy Steel," Grade 2, Class 1",0.0,0.0,0.675,0.0,0.0,0.0,0.04,97.585,0.0,0.04,0.275,0.0,0.525,0.0,0.21,0.0,0.0,0.65,380,230,18
1298,ASTM A678 Steel," grade C, plate thickness 19 - 38 mm",0.0,0.275,1.3,0.0,0.25,0.0,0.05,97.185,0.0,0.04,0.35,0.0,0.08,0.0,0.22,0.0,0.0,0.25,620,485,19
1299,ASTM A514 Steel," grade A, plate thickness _ 19 mm",0.0,0.0,0.9500000000000001,0.0,0.0,0.0,0.04,97.2075,0.1,0.04,0.6000000000000001,0.0,0.23,0.0,0.18,0.0,0.0025,0.65,760,690,18
1300,ASTM A204 Low Alloy Steel, Grade B,0.0,0.0,0.9,0.0,0.0,0.0,0.04,97.95,0.0,0.04,0.275,0.0,0.525,0.0,0.27,0.0,0.0,0.0,485,275,17
1301,ASTM A529 Steel,,0.0,0.2,1.2,0.0,0.0,0.0,0.05,98.24,0.0,0.04,0.0,0.0,0.0,0.0,0.27,0.0,0.0,0.0,415,290,19
1302,ASTM A440 Steel," plate, bar, and shapes under 19 mm thick",0.0,0.2,1.4,0.0,0.0,0.0,0.05,97.73,0.0,0.04,0.3,0.0,0.0,0.0,0.28,0.0,0.0,0.0,485,345,18
1303,ASTM A203 Low Alloy Steel, Grade E,0.0,0.0,0.8,0.0,3.5,0.0,0.04,95.115,0.0,0.04,0.275,0.0,0.0,0.0,0.23,0.0,0.0,0.0,485,275,17
1304,ASTM A709 Steel," grade 36, carbon steel plate (_ 200 m)",0.0,0.0,1.0,0.0,0.0,0.0,0.05,98.365,0.0,0.04,0.275,0.0,0.0,0.0,0.27,0.0,0.0,0.0,400,250,20
1305,ASTM A424 Steel," type II, composition B, commercial quality",0.0,0.0,0.2,0.0,0.0,0.0,0.04,99.665,0.0,0.015,0.0,0.0,0.0,0.0,0.08,0.0,0.0,0.0,345,240,28
1306,ASTM A36 Steel, plate,0.0,0.2,1.03,0.0,0.0,0.0,0.05,98.13,0.0,0.04,0.28,0.0,0.0,0.0,0.27,0.0,0.0,0.0,400,250,20
1307,ASTM A387 Alloy Steel," Grade 7, Class 2",0.0,0.0,0.44999999999999996,0.0,0.0,0.0,0.03,90.78999999999999,0.0,0.03,1.0,0.0,0.55,0.0,0.15,0.0,0.0,7.0,515,310,18
1308,ASTM A424 Steel," type I, drawing quality",0.0,0.0,0.6,0.0,0.0,0.0,0.035,99.357,0.0,0.0,0.0,0.0,0.0,0.0,0.008,0.0,0.0,0.0,275,170,45
1309,ASTM A387 Alloy Steel," Grade 9, Class 2",0.0,0.0,0.44999999999999996,0.0,0.0,0.0,0.03,88.34,0.0,0.03,1.0,0.0,1.0,0.0,0.15,0.0,0.0,9.0,515,310,18
1310,ASTM A573 Steel, grade 70,0.0,0.0,1.025,0.0,0.0,0.0,0.05,98.33,0.0,0.04,0.275,0.0,0.0,0.0,0.28,0.0,0.0,0.0,485,290,18
1311,ASTM A710 Steel," grade A, class 2, thickness > 50 mm",0.0,1.15,0.55,0.0,0.85,0.0,0.025,95.96000000000001,0.0,0.025,0.4,0.0,0.2,0.0,0.07,0.02,0.0,0.75,450,380,20
1312,ASTM A514 Steel," grade L, plate thickness 19 - 64 mm",0.0,0.3,0.55,0.0,0.0,0.07,0.0,96.905,0.0,0.0,0.28,0.0,0.33,0.0,0.165,0.0,0.0,1.4,760,690,18
1313,ASTM A514 Steel," grade J, plate thickness _ 19 mm",0.0,0.0,0.575,0.0,0.0,0.0,0.04,98.332,0.0,0.04,0.275,0.0,0.575,0.0,0.16,0.0,0.003,0.0,760,690,18
1314,ASTM A299 Carbon Steel, Manganese Silicon Alloy,0.0,0.0,1.2,0.0,0.0,0.0,0.04,98.145,0.0,0.04,0.275,0.0,0.0,0.0,0.3,0.0,0.0,0.0,515,275,16
1315,ASTM A387 Alloy Steel," Grade 12, Class 1",0.0,0.0,0.525,0.0,0.0,0.0,0.04,97.45,0.0,0.04,0.275,0.0,0.525,0.0,0.17,0.0,0.0,0.975,380,230,18
1316,ASTM A514 Steel," grade C, plate thickness _ 19 mm",0.0,0.0,1.3,0.0,0.0,0.0,0.04,98.017,0.0,0.04,0.22499999999999998,0.0,0.22499999999999998,0.0,0.15000000000000002,0.0,0.003,0.0,760,690,18
1317,ASTM A353 Alloy Steel,,0.0,0.0,0.9,0.0,9.0,0.0,0.04,89.615,0.0,0.04,0.275,0.0,0.0,0.0,0.13,0.0,0.0,0.0,690,515,20
1318,ASTM A517 Low Alloy Steel, Grade J,0.0,0.0,0.575,0.0,0.0,0.0,0.04,98.327,0.0,0.04,0.275,0.0,0.575,0.0,0.16499999999999998,0.0,0.003,0.0,795,690,16
1319,ASTM A533 Low Alloy Steel," Grade A, Class 1",0.0,0.0,1.325,0.0,0.0,0.0,0.04,97.545,0.0,0.04,0.275,0.0,0.525,0.0,0.25,0.0,0.0,0.0,550,345,18
1320,ASTM A533 Low Alloy Steel," Grade B, Class 3",0.0,0.0,1.325,0.0,0.55,0.0,0.04,96.995,0.0,0.04,0.275,0.0,0.525,0.0,0.25,0.0,0.0,0.0,690,570,16
1321,ASTM A131 Steel, grade D,0.0,0.0,1.025,0.0,0.0,0.0,0.04,98.46,0.0,0.04,0.22499999999999998,0.0,0.0,0.0,0.21,0.0,0.0,0.0,400,220,21
1322,ASTM A517 Low Alloy Steel, Grade F,0.0,0.0,0.8,0.0,0.85,0.0,0.04,96.84175,0.0,0.04,0.25,0.0,0.5,0.0,0.15000000000000002,0.0,0.0032500000000000003,0.525,795,690,16
1323,ASTM A533 Low Alloy Steel," Grade A, Class 3",0.0,0.0,1.325,0.0,0.0,0.0,0.04,97.545,0.0,0.04,0.275,0.0,0.525,0.0,0.25,0.0,0.0,0.0,690,570,16
1324,ASTM A699 Steel, class 2,0.0,0.0,1.55,0.0,0.0,0.0,0.025,97.565,0.0,0.04,0.4,0.0,0.3,0.0,0.06,0.06,0.0,0.0,620,515,18
1325,ASTM A517 Low Alloy Steel, Grade A,0.0,0.0,0.9500000000000001,0.0,0.0,0.0,0.04,97.31,0.0,0.04,0.6000000000000001,0.0,0.23,0.0,0.18,0.0,0.0,0.65,795,690,16
1326,ASTM A514 Steel," grade P, plate thickness 19 - 64 mm",0.0,0.0,0.575,0.0,1.35,0.0,0.04,96.007,0.0,0.035,0.275,0.0,0.525,0.0,0.16499999999999998,0.0,0.003,1.025,828,690,18
1327,ASTM A202 Low Alloy Steel, Grade A,0.0,0.0,1.225,0.0,0.0,0.0,0.04,97.3,0.0,0.04,0.75,0.0,0.0,0.0,0.17,0.0,0.0,0.475,515,310,16
1328,ASTM A517 Low Alloy Steel, Grade S,0.0,0.0,1.3,0.0,0.0,0.06,0.04,97.85,0.0,0.04,0.275,0.0,0.22499999999999998,0.0,0.15000000000000002,0.06,0.0,0.0,795,690,16
1329,ASTM A709 Steel," grade 36, carbon steel shapes (_ 634 kg/m)",0.0,0.0,1.0,0.0,0.0,0.0,0.05,98.37,0.0,0.04,0.27,0.0,0.0,0.0,0.27,0.0,0.0,0.0,400,250,20
1330,ASTM A387 Alloy Steel," Grade 5, Class 2",0.0,0.0,0.44999999999999996,0.0,0.0,0.0,0.03,93.28,0.0,0.04,0.5,0.0,0.55,0.0,0.15,0.0,0.0,5.0,515,310,18
1331,ASTM A533 Low Alloy Steel," Grade C, Class 2",0.0,0.0,1.325,0.0,0.85,0.0,0.04,96.695,0.0,0.04,0.275,0.0,0.525,0.0,0.25,0.0,0.0,0.0,620,485,16
1332,ASTM A517 Low Alloy Steel, Grade H,0.0,0.0,1.125,0.0,0.5,0.0,0.04,97.08,0.0,0.04,0.275,0.0,0.25,0.0,0.16499999999999998,0.0,0.0,0.525,795,690,16
1333,ASTM A533 Low Alloy Steel," Grade D, Class 3",0.0,0.0,1.325,0.0,0.30000000000000004,0.0,0.04,97.77,0.0,0.04,0.275,0.0,0.0,0.0,0.25,0.0,0.0,0.0,690,570,16
1334,ASTM A387 Alloy Steel," Grade 22, Class 1",0.0,0.0,0.44999999999999996,0.0,0.0,0.0,0.04,95.57,0.0,0.04,0.5,0.0,1.0,0.0,0.15,0.0,0.0,2.25,415,205,18
1335,Cast Stainless Steel CA15, ASTM A487,0.0,0.5,1.0,0.0,4.0,0.0,0.03,79.78,0.0,0.04,1.0,0.05,0.7,0.0,0.15,0.0,0.0,12.75,690,520,17
1336,ASTM A537 Carbon Steel, Class 2,0.0,0.35,1.15,0.0,0.25,0.0,0.04,97.275,0.0,0.04,0.325,0.0,0.08,0.0,0.24,0.0,0.0,0.25,485,315,20
1337,ASTM A844 Alloy Steel,,0.0,0.0,0.9,0.0,9.0,0.0,0.02,89.655,0.0,0.02,0.275,0.0,0.0,0.0,0.13,0.0,0.0,0.0,690,585,20
1338,ASTM A500 Steel," grade A, shaped structural tubing",0.0,0.18,0.0,0.0,0.0,0.0,0.063,99.407,0.0,0.05,0.0,0.0,0.0,0.0,0.3,0.0,0.0,0.0,310,270,25
1339,ASTM A542 Low Alloy Steel," Grade A, Class 1",0.0,0.4,0.44999999999999996,0.0,0.4,0.0,0.03,95.76,0.0,0.03,0.5,0.03,0.0,0.0,0.15,0.0,0.0,2.25,725,585,14
1340,ASTM A542 Low Alloy Steel," Grade C, Class 1",0.0,0.25,0.44999999999999996,0.0,0.25,0.025,0.03,95.458,0.0,0.03,0.13,0.25,0.0,0.0,0.125,0.0,0.002,3.0,725,585,14
1341,ASTM A611 Steel, grade A,0.0,0.2,0.6,0.0,0.0,0.0,0.04,98.92,0.0,0.04,0.0,0.0,0.0,0.0,0.2,0.0,0.0,0.0,290,170,26
1342,ASTM A517 Low Alloy Steel, Grade E,0.0,0.0,0.55,0.0,0.0,0.0,0.04,96.73175,0.0,0.04,0.275,0.0,0.5,0.0,0.16,0.0,0.0032500000000000003,1.7,725,620,14
1343,ASTM A514 Steel," grade M, plate thickness _ 19 mm",0.0,0.0,0.575,0.0,1.35,0.0,0.04,97.027,0.0,0.04,0.275,0.0,0.525,0.0,0.16499999999999998,0.0,0.003,0.0,760,690,18
1344,ASTM A699 Steel, class 3,0.0,0.0,1.55,0.0,0.0,0.0,0.025,97.565,0.0,0.04,0.4,0.0,0.3,0.0,0.06,0.06,0.0,0.0,585,485,18
1345,ASTM A36 Steel, bar,0.0,0.2,1.0,0.0,0.0,0.0,0.05,98.145,0.0,0.04,0.275,0.0,0.0,0.0,0.29,0.0,0.0,0.0,400,250,20
1346,ASTM A533 Low Alloy Steel," Grade C, Class 3",0.0,0.0,1.325,0.0,0.85,0.0,0.04,96.695,0.0,0.04,0.275,0.0,0.525,0.0,0.25,0.0,0.0,0.0,690,570,16
1347,ASTM A542 Low Alloy Steel," Grade B, Class 4",0.0,0.25,0.44999999999999996,0.0,0.25,0.0,0.02,96.11,0.0,0.02,0.5,0.02,0.0,0.0,0.13,0.0,0.0,2.25,585,380,20
1348,ASTM A543 Low Alloy Steel," Grade B, Class 3",0.0,0.0,0.4,0.0,2.925,0.0,0.04,94.285,0.0,0.04,0.30000000000000004,0.03,0.0,0.0,0.23,0.0,0.0,1.75,720,485,16
1349,ASTM A562 Carbon Steel, Titanium Alloy,0.0,0.15,1.2,0.0,0.0,0.48,0.04,97.645,0.0,0.04,0.325,0.0,0.0,0.0,0.12,0.0,0.0,0.0,380,205,22
1350,Cast Stainless Steel CF8M, ASTM A744,0.0,0.0,1.5,0.0,10.5,0.0,0.04,63.84,0.0,0.04,2.0,0.0,2.5,0.0,0.08,0.0,0.0,19.5,485,205,30
1351,ASTM A387 Alloy Steel," Grade 21, Class 1",0.0,0.0,0.44999999999999996,0.0,0.0,0.0,0.04,94.82,0.0,0.04,0.5,0.0,1.0,0.0,0.15,0.0,0.0,3.0,415,205,18
1352,ASTM A514 Steel," grade K, plate thickness _ 19 mm",0.0,0.0,1.3,0.0,0.0,0.0,0.0,97.8,0.0,0.0,0.25,0.0,0.5,0.0,0.15000000000000002,0.0,0.0,0.0,760,690,18
1353,ASTM A387 Alloy Steel," Grade 12, Class 2",0.0,0.0,0.525,0.0,0.0,0.0,0.04,97.45,0.0,0.04,0.275,0.0,0.525,0.0,0.17,0.0,0.0,0.975,450,275,19
1354,ASTM A203 Low Alloy Steel, Grade F,0.0,0.0,0.8,0.0,3.5,0.0,0.04,95.115,0.0,0.04,0.275,0.0,0.0,0.0,0.23,0.0,0.0,0.0,515,345,20
1355,ASTM A516 Carbon Steel, Grade 70,0.0,0.0,1.025,0.0,0.0,0.0,0.04,98.31,0.0,0.04,0.275,0.0,0.0,0.0,0.31,0.0,0.0,0.0,485,260,17
1356,ASTM A225 Low Alloy Steel, Grade C,0.0,0.0,1.6,0.0,0.55,0.0,0.04,97.09,0.0,0.04,0.275,0.155,0.0,0.0,0.25,0.0,0.0,0.0,725,485,20
1357,ASTM A517 Low Alloy Steel, Grade C,0.0,0.0,1.3,0.0,0.0,0.0,0.04,97.992,0.0,0.04,0.22499999999999998,0.0,0.25,0.0,0.15000000000000002,0.0,0.003,0.0,795,690,16
1358,ASTM A543 Low Alloy Steel," Grade B, Class 2",0.0,0.0,0.4,0.0,2.925,0.0,0.04,94.285,0.0,0.04,0.30000000000000004,0.03,0.0,0.0,0.23,0.0,0.0,1.75,795,690,14
1359,ASTM A533 Low Alloy Steel," Grade A, Class 2",0.0,0.0,1.325,0.0,0.0,0.0,0.04,97.545,0.0,0.04,0.275,0.0,0.525,0.0,0.25,0.0,0.0,0.0,620,485,16
1360,ASTM A514 Steel," grade E, plate thickness 64 - 150 mm",0.0,0.0,0.55,0.0,0.0,0.055,0.04,96.652,0.0,0.04,0.30000000000000004,0.0,0.5,0.0,0.16,0.0,0.003,1.7,690,620,16
1361,ASTM A542 Low Alloy Steel," Grade B, Class 1",0.0,0.25,0.44999999999999996,0.0,0.25,0.0,0.02,96.11,0.0,0.02,0.5,0.02,0.0,0.0,0.13,0.0,0.0,2.25,725,585,14
1362,ASTM A543 Low Alloy Steel," Grade C, Class 1",0.0,0.0,0.4,0.0,2.75,0.0,0.02,94.75,0.0,0.02,0.30000000000000004,0.03,0.0,0.0,0.23,0.0,0.0,1.5,725,585,14
1363,ASTM A515 Carbon Steel, Grade 55,0.0,0.0,0.9,0.0,0.0,0.0,0.04,98.465,0.0,0.04,0.275,0.0,0.0,0.0,0.28,0.0,0.0,0.0,380,205,23
1364,ASTM A533 Low Alloy Steel," Grade B, Class 2",0.0,0.0,1.325,0.0,0.55,0.0,0.04,96.995,0.0,0.04,0.275,0.0,0.525,0.0,0.25,0.0,0.0,0.0,620,485,16
1365,ASTM A699 Steel, class 1,0.0,0.0,1.55,0.0,0.0,0.0,0.025,97.965,0.0,0.04,0.0,0.0,0.3,0.0,0.06,0.06,0.0,0.0,620,485,18
1366,ASTM A533 Low Alloy Steel," Grade D, Class 1",0.0,0.0,1.325,0.0,0.30000000000000004,0.0,0.04,97.77,0.0,0.04,0.275,0.0,0.0,0.0,0.25,0.0,0.0,0.0,550,345,18
1367,Cast Stainless Steel CF8M, ASTM A743,0.0,0.0,1.5,0.0,10.5,0.0,0.04,63.84,0.0,0.04,2.0,0.0,2.5,0.0,0.08,0.0,0.0,19.5,485,205,30
1368,ASTM A543 Low Alloy Steel," Grade C, Class 3",0.0,0.0,0.4,0.0,2.75,0.0,0.02,94.75,0.0,0.02,0.30000000000000004,0.03,0.0,0.0,0.23,0.0,0.0,1.5,720,485,16
1369,ASTM A542 Low Alloy Steel," Grade A, Class 4",0.0,0.4,0.44999999999999996,0.0,0.4,0.0,0.03,95.76,0.0,0.03,0.5,0.03,0.0,0.0,0.15,0.0,0.0,2.25,585,380,20
1370,ASTM A202 Low Alloy Steel, Grade B,0.0,0.0,1.225,0.0,0.0,0.0,0.04,97.22,0.0,0.04,0.75,0.0,0.0,0.0,0.25,0.0,0.0,0.475,585,325,15
1371,ASTM A542 Low Alloy Steel," Grade C, Class 4a",0.0,0.25,0.44999999999999996,0.0,0.25,0.025,0.03,95.458,0.0,0.03,0.13,0.25,0.0,0.0,0.125,0.0,0.002,3.0,585,415,18
1372,ASTM A553 Alloy Steel, Grade II,0.0,0.0,0.9,0.0,8.0,0.0,0.04,90.615,0.0,0.04,0.275,0.0,0.0,0.0,0.13,0.0,0.0,0.0,690,585,20
1373,ASTM A441 Steel, 19 mm thick,0.0,0.2,1.05,0.0,0.0,0.0,0.05,98.12,0.0,0.04,0.3,0.02,0.0,0.0,0.22,0.0,0.0,0.0,485,345,18
1374,ASTM A516 Carbon Steel, Grade 65,0.0,0.0,1.025,0.0,0.0,0.0,0.04,98.33,0.0,0.04,0.275,0.0,0.0,0.0,0.29,0.0,0.0,0.0,450,240,19
1375,ASTM A203 Low Alloy Steel, Grade B,0.0,0.0,0.8,0.0,2.3,0.0,0.04,96.295,0.0,0.04,0.275,0.0,0.0,0.0,0.25,0.0,0.0,0.0,485,275,17
1376,ASTM A570 Steel," grade A, sheet and strip",0.0,0.2,0.43,0.0,0.0,0.0,0.04,99.04,0.0,0.04,0.0,0.0,0.0,0.0,0.25,0.0,0.0,0.0,310,170,27
1377,ASTM A662 Carbon Steel, Grade A,0.0,0.0,1.125,0.0,0.0,0.0,0.04,98.38,0.0,0.04,0.275,0.0,0.0,0.0,0.14,0.0,0.0,0.0,400,275,20
1378,ASTM A542 Low Alloy Steel," Grade A, Class 2",0.0,0.4,0.44999999999999996,0.0,0.4,0.0,0.03,95.76,0.0,0.03,0.5,0.03,0.0,0.0,0.15,0.0,0.0,2.25,795,690,13
1379,ASTM A542 Low Alloy Steel," Grade B, Class 4a",0.0,0.25,0.44999999999999996,0.0,0.25,0.0,0.02,96.11,0.0,0.02,0.5,0.02,0.0,0.0,0.13,0.0,0.0,2.25,585,415,18
1380,ASTM A387 Alloy Steel," Grade 11, Class 2",0.0,0.0,0.525,0.0,0.0,0.0,0.04,96.775,0.0,0.04,0.65,0.0,0.55,0.0,0.17,0.0,0.0,1.25,515,310,18
1381,ASTM A611 Steel, grade C,0.0,0.2,0.6,0.0,0.0,0.0,0.04,98.92,0.0,0.04,0.0,0.0,0.0,0.0,0.2,0.0,0.0,0.0,330,230,22
1382,ASTM A573 Steel, grade 58,0.0,0.0,0.75,0.0,0.0,0.0,0.05,98.705,0.0,0.04,0.22499999999999998,0.0,0.0,0.0,0.23,0.0,0.0,0.0,400,220,21
1383,ASTM A611 Steel, grade D,0.0,0.2,0.9,0.0,0.0,0.0,0.04,98.62,0.0,0.04,0.0,0.0,0.0,0.0,0.2,0.0,0.0,0.0,275,360,20
1384,ASTM A724 Carbon Steel, Grade C,0.0,0.35,1.35,0.0,0.25,0.0,0.04,96.93,0.0,0.04,0.4,0.08,0.08,0.0,0.22,0.0,0.01,0.25,620,485,19
1385,ASTM A734 Low Alloy Steel, Grade B,0.06,0.25,1.6,0.03,0.35,0.0,0.02,96.67,0.0,0.04,0.4,0.11,0.25,0.0,0.17,0.05,0.0,0.0,530,450,20
1386,ASTM A553 Alloy Steel, Grade I,0.0,0.0,0.9,0.0,9.0,0.0,0.04,89.615,0.0,0.04,0.275,0.0,0.0,0.0,0.13,0.0,0.0,0.0,690,585,20
1387,ASTM A542 Low Alloy Steel," Grade B, Class 3",0.0,0.25,0.44999999999999996,0.0,0.25,0.0,0.02,96.11,0.0,0.02,0.5,0.02,0.0,0.0,0.13,0.0,0.0,2.25,655,515,20
1388,ASTM A387 Alloy Steel," Grade 9, Class 1",0.0,0.0,0.44999999999999996,0.0,0.0,0.0,0.03,88.34,0.0,0.03,1.0,0.0,1.0,0.0,0.15,0.0,0.0,9.0,415,205,18
1389,ASTM A607 Steel," grade 45, hot rolled",0.0,0.0,1.35,0.0,0.0,0.0,0.05,98.34,0.0,0.04,0.0,0.0,0.0,0.0,0.22,0.0,0.0,0.0,415,310,25
1390,ASTM A662 Carbon Steel, Grade B,0.0,0.0,1.175,0.0,0.0,0.0,0.04,98.28,0.0,0.04,0.275,0.0,0.0,0.0,0.19,0.0,0.0,0.0,450,275,20
1391,ASTM A446 Steel, grade A,0.0,0.2,0.0,0.0,0.0,0.0,0.04,99.52,0.0,0.04,0.0,0.0,0.0,0.0,0.2,0.0,0.0,0.0,310,230,20
1392,ASTM A455 Carbon Steel,,0.0,0.0,1.025,0.0,0.0,0.0,0.04,98.465,0.0,0.04,0.1,0.0,0.0,0.0,0.33,0.0,0.0,0.0,485,240,15
1393,ASTM A572 Steel, grade 42,0.0,0.0,1.35,0.0,0.0,0.0,0.05,97.95,0.0,0.04,0.4,0.0,0.0,0.0,0.21,0.0,0.0,0.0,415,290,20
1394,ASTM A736 Low Alloy Steel," Grade C, Class 1",0.0,1.15,1.475,0.0,0.85,0.0,0.03,95.975,0.0,0.03,0.4,0.0,0.0,0.0,0.07,0.02,0.0,0.0,690,620,20
1395,ASTM A542 Low Alloy Steel," Grade B, Class 2",0.0,0.25,0.44999999999999996,0.0,0.25,0.0,0.02,96.11,0.0,0.02,0.5,0.02,0.0,0.0,0.13,0.0,0.0,2.25,795,690,13
1396,ASTM A514 Steel," grade E, plate thickness _ 19 mm",0.0,0.0,0.55,0.0,0.0,0.055,0.04,96.652,0.0,0.04,0.30000000000000004,0.0,0.5,0.0,0.16,0.0,0.003,1.7,760,690,18
1397,ASTM A844 Alloy Steel,,0.0,0.0,0.9,0.0,9.0,0.0,0.02,89.655,0.0,0.02,0.275,0.0,0.0,0.0,0.13,0.0,0.0,0.0,690,585,20
1398,ASTM A782 Low Alloy Steel, Class 1,0.0,0.0,0.95,0.0,0.0,0.0,0.04,97.34,0.08,0.04,0.6000000000000001,0.0,0.0,0.0,0.2,0.0,0.0,0.75,670,550,18
1399,ASTM A678 Steel, Grade D,0.0,0.2,1.325,0.002,0.0,0.0,0.05,97.733,0.0,0.04,0.325,0.075,0.0,0.0,0.22,0.030000000000000002,0.0,0.0,620,515,18
1400,ASTM A612 Carbon Steel,,0.0,0.35,1.25,0.0,0.25,0.0,0.04,97.045,0.0,0.04,0.325,0.08,0.08,0.0,0.29,0.0,0.0,0.25,560,345,16
1401,ASTM A738 Carbon Steel, Grade C,0.0,0.35,1.6,0.0,0.25,0.0,0.03,96.78,0.0,0.03,0.35000000000000003,0.08,0.08,0.0,0.2,0.0,0.0,0.25,485,315,20
1402,ASTM A737 Steel, Grade C,0.0,0.0,1.325,0.03,0.0,0.0,0.03,97.905,0.0,0.04,0.325,0.075,0.0,0.0,0.22,0.05,0.0,0.0,550,415,18
1403,ASTM A832 Low Alloy Steel,,0.0,0.0,0.44999999999999996,0.0,0.0,0.025,0.03,95.988,0.0,0.03,0.1,0.25,0.0,0.0,0.125,0.0,0.002,3.0,585,415,18
1404,ASTM A517 Low Alloy Steel, Grade M,0.0,0.0,0.575,0.0,1.35,0.0,0.04,97.027,0.0,0.04,0.275,0.0,0.525,0.0,0.16499999999999998,0.0,0.003,0.0,795,690,16
1405,ASTM A709 Steel," grade 36, carbon steel bar (diam _ 200 mm)",0.0,0.0,1.0,0.0,0.0,0.0,0.05,98.36,0.0,0.04,0.275,0.0,0.0,0.0,0.275,0.0,0.0,0.0,400,250,20
1406,ASTM A542 Low Alloy Steel," Grade A, Class 3",0.0,0.4,0.44999999999999996,0.0,0.4,0.0,0.03,95.76,0.0,0.03,0.5,0.03,0.0,0.0,0.15,0.0,0.0,2.25,655,515,20
1407,ASTM A709 Steel," grade 36, carbon steel bar (diam. > 200 mm)",0.0,0.0,0.75,0.0,0.0,0.0,0.05,98.61,0.0,0.04,0.275,0.0,0.0,0.0,0.275,0.0,0.0,0.0,400,220,20
1409,Cast Stainless Steel CD4MCu, ASTM A890,0.0,3.0,1.0,0.0,5.375,0.0,0.04,62.005,0.0,0.04,1.0,0.0,2.0,0.0,0.04,0.0,0.0,25.5,690,485,16
1411,ASTM A387 Alloy Steel," Grade 7, Class 1",0.0,0.0,0.44999999999999996,0.0,0.0,0.0,0.03,90.78999999999999,0.0,0.03,1.0,0.0,0.55,0.0,0.15,0.0,0.0,7.0,415,205,18
1413,ASTM A678 Steel, grade A,0.0,0.275,1.2,0.0,0.25,0.0,0.05,97.37,0.0,0.04,0.325,0.0,0.08,0.0,0.16,0.0,0.0,0.25,485,345,22
1414,ASTM A735 Low Alloy Steel, Class 2,0.0,0.275,1.7000000000000002,0.0,0.0,0.0,0.03,97.435,0.0,0.04,0.4,0.0,0.0,0.0,0.06,0.06,0.0,0.0,585,485,12
1417,ASTM A734 Low Alloy Steel, Grade A,0.06,0.0,0.6,0.0,1.05,0.0,0.02,96.66,0.0,0.04,0.4,0.0,0.0,0.0,0.12,0.0,0.0,1.05,530,450,20
1418,ASTM A533 Low Alloy Steel," Grade B, Class 1",0.0,0.0,1.325,0.0,0.55,0.0,0.04,96.995,0.0,0.04,0.275,0.0,0.525,0.0,0.25,0.0,0.0,0.0,550,345,18
1420,ASTM A645 Low Alloy Steel,,0.07,0.0,0.44999999999999996,0.02,5.0,0.0,0.03,93.97,0.0,0.03,0.30000000000000004,0.0,0.0,0.0,0.13,0.0,0.0,0.0,655,450,20
1421,ASTM A517 Low Alloy Steel, Grade P,0.0,0.0,0.575,0.0,1.35,0.0,0.04,96.002,0.0,0.04,0.275,0.0,0.525,0.0,0.16499999999999998,0.0,0.003,1.025,725,620,14
1422,ASTM A542 Low Alloy Steel," Grade C, Class 4",0.0,0.25,0.44999999999999996,0.0,0.25,0.025,0.03,95.458,0.0,0.03,0.13,0.25,0.0,0.0,0.125,0.0,0.002,3.0,585,380,20
1423,ASTM A737 Steel, Grade B,0.0,0.0,1.325,0.0,0.0,0.0,0.03,98.03,0.0,0.04,0.325,0.0,0.0,0.0,0.2,0.05,0.0,0.0,485,345,18
1424,ASTM A738 Carbon Steel, Grade B,0.0,0.35,1.2,0.0,0.25,0.0,0.03,97.18,0.0,0.03,0.35000000000000003,0.08,0.08,0.0,0.2,0.0,0.0,0.25,585,415,20
1425,ASTM A543 Low Alloy Steel," Grade C, Class 2",0.0,0.0,0.4,0.0,2.75,0.0,0.02,94.75,0.0,0.02,0.30000000000000004,0.03,0.0,0.0,0.23,0.0,0.0,1.5,795,690,14
1426,ASTM A736 Low Alloy Steel," Grade A, Class 3",0.0,1.15,0.55,0.0,0.85,0.0,0.03,96.15,0.0,0.03,0.4,0.0,0.0,0.0,0.07,0.02,0.0,0.75,485,415,20
1428,ASTM A533 Low Alloy Steel," Grade D, Class 2",0.0,0.0,1.325,0.0,0.30000000000000004,0.0,0.04,97.77,0.0,0.04,0.275,0.0,0.0,0.0,0.25,0.0,0.0,0.0,620,485,16
1429,ASTM A735 Low Alloy Steel, Class 3,0.0,0.275,1.7000000000000002,0.0,0.0,0.0,0.03,97.435,0.0,0.04,0.4,0.0,0.0,0.0,0.06,0.06,0.0,0.0,620,515,12
1431,ASTM A662 Carbon Steel, Grade C,0.0,0.0,1.3,0.0,0.0,0.0,0.04,98.095,0.0,0.04,0.325,0.0,0.0,0.0,0.2,0.0,0.0,0.0,485,295,18
1433,ASTM A782 Low Alloy Steel, Class 2,0.0,0.0,0.95,0.0,0.0,0.0,0.04,97.34,0.08,0.04,0.6000000000000001,0.0,0.0,0.0,0.2,0.0,0.0,0.75,740,620,17
1435,ASTM A735 Low Alloy Steel, Class 4,0.0,0.275,1.7000000000000002,0.0,0.0,0.0,0.03,97.435,0.0,0.04,0.4,0.0,0.0,0.0,0.06,0.06,0.0,0.0,655,550,12
1436,ASTM A738 Carbon Steel, Grade A,0.0,0.35,1.6,0.0,0.5,0.0,0.04,96.575,0.0,0.04,0.325,0.0,0.08,0.0,0.24,0.0,0.0,0.25,515,310,20
1437,ASTM A736 Low Alloy Steel," Grade C, Class 3",0.0,1.15,1.475,0.0,0.85,0.0,0.03,95.975,0.0,0.03,0.4,0.0,0.0,0.0,0.07,0.02,0.0,0.0,620,550,20
1438,ASTM A709 Steel, grade 50,0.0,0.0,1.35,0.0,0.0,0.0,0.05,98.33,0.0,0.04,0.0,0.0,0.0,0.0,0.23,0.0,0.0,0.0,450,345,18
1441,AK Steel ASTM A 424 Type II, VIT-PLUS® DS Enameling Carbon Steel,0.05,0.02,0.21,0.0,0.0,0.0,0.01,99.65,0.0,0.01,0.01,0.0,0.0,0.0,0.04,0.0,0.0,0.0,311,198,43
1442,ASTM A570 Steel, grade 50,0.0,0.2,1.35,0.0,0.0,0.0,0.05,98.11,0.0,0.04,0.0,0.0,0.0,0.0,0.25,0.0,0.0,0.0,450,345,10
1445,ASTM A515 Carbon Steel, Grade 60,0.0,0.0,0.9,0.0,0.0,0.0,0.04,98.435,0.0,0.04,0.275,0.0,0.0,0.0,0.31,0.0,0.0,0.0,415,220,21
1448,ASTM A533 Low Alloy Steel," Grade C, Class 1",0.0,0.0,1.325,0.0,0.85,0.0,0.04,96.695,0.0,0.04,0.275,0.0,0.525,0.0,0.25,0.0,0.0,0.0,550,345,18
1450,ASTM A537 Carbon Steel, Class 1,0.0,0.35,1.15,0.0,0.25,0.0,0.04,97.275,0.0,0.04,0.325,0.0,0.08,0.0,0.24,0.0,0.0,0.25,450,310,18
1455,ASTM A442 Carbon Steel, Grade 60,0.0,0.0,0.9500000000000001,0.0,0.0,0.0,0.04,98.425,0.0,0.04,0.275,0.0,0.0,0.0,0.27,0.0,0.0,0.0,415,220,20
1457,ASTM A736 Low Alloy Steel," Grade A, Class 2",0.0,1.15,0.55,0.0,0.85,0.0,0.03,96.15,0.0,0.03,0.4,0.0,0.0,0.0,0.07,0.02,0.0,0.75,415,345,20
1458,ASTM A517 Low Alloy Steel, Grade Q,0.0,0.0,1.125,0.0,1.35,0.0,0.04,95.215,0.0,0.04,0.25,0.055,0.5,0.0,0.175,0.0,0.0,1.25,725,620,14
1459,ASTM A514 Steel," grade D, plate thickness _ 19 mm",0.0,0.3,0.55,0.0,0.0,0.07,0.0,97.435,0.0,0.0,0.28,0.0,0.2,0.0,0.165,0.0,0.0,1.0,760,690,18
1465,ASTM A710 Steel," grade A, class 1, 6.4 - 8.0 mm thick",0.0,1.15,0.55,0.0,0.85,0.0,0.025,95.96000000000001,0.0,0.025,0.4,0.0,0.2,0.0,0.07,0.02,0.0,0.75,620,585,20
1466,ASTM A204 Low Alloy Steel, Grade A,0.0,0.0,0.9,0.0,0.0,0.0,0.04,97.97,0.0,0.04,0.275,0.0,0.525,0.0,0.25,0.0,0.0,0.0,450,255,19
1470,ASTM A515 Carbon Steel, Grade 65,0.0,0.0,0.9,0.0,0.0,0.0,0.04,98.415,0.0,0.04,0.275,0.0,0.0,0.0,0.33,0.0,0.0,0.0,450,240,19
1472,AK Steel ASTM A 424 Type 1, UNIVIT® DS Enameling Carbon Steel,0.05,0.02,0.21,0.0,0.0,0.0,0.01,99.69,0.0,0.01,0.01,0.0,0.0,0.0,0.0,0.0,0.0,0.0,300,178,46
1476,ASTM A724 Carbon Steel, Grade B,0.0,0.35,1.3,0.0,0.25,0.0,0.04,96.91,0.0,0.04,0.5,0.08,0.08,0.0,0.2,0.0,0.0,0.25,655,515,17
1477,ASTM A543 Low Alloy Steel," Grade B, Class 1",0.0,0.0,0.4,0.0,2.925,0.0,0.04,94.285,0.0,0.04,0.30000000000000004,0.03,0.0,0.0,0.23,0.0,0.0,1.75,725,585,14
1478,ASTM A782 Low Alloy Steel, Class 3,0.0,0.0,0.95,0.0,0.0,0.0,0.04,97.34,0.08,0.04,0.6000000000000001,0.0,0.0,0.0,0.2,0.0,0.0,0.75,795,690,16
1480,ASTM A736 Low Alloy Steel," Grade A, Class 1",0.0,1.15,0.55,0.0,0.85,0.0,0.03,96.15,0.0,0.03,0.4,0.0,0.0,0.0,0.07,0.02,0.0,0.75,620,550,20
1483,ASTM A715 Steel," grade 50, type 1",0.0,0.0,1.65,0.0,0.0,0.05,0.035,98.08,0.0,0.025,0.01,0.0,0.0,0.0,0.15,0.0,0.0,0.0,415,345,24
