Repository: josethomson954-coder/steel-property-predictor-

streamlit>=1.33
pandas>=2.0
numpy>=1.24
scikit-learn>=1.3
joblib>=1.3
pyarrow>=15.0

File: steel_dataset 1.csv (part 8 of 16)
Unnamed: 0,name,process,Al,Cu,Mn,N,Ni,Ti,S,Fe,Zr,P,Si,V,Mo,Co,C,Nb,B,Cr,ultimate_tensile,yield,ductility
0,AISI 4023 Steel," normalized at 925°C (1700°F), machined to 25 mm (1 in.) rounds, pseudocarburized at 925°C (1700°F), box cooled to RT, reheated to 800°C (1470°F) and oil quenched, 150°C (300°F) temper",0.0,0.0,0.8,0.0,0.0,0.0,0.04,98.4,0.0,0.035,0.25,0.0,0.25,0.0,0.225,0.0,0.0,0.0,745,440,21
1487,ASTM A387 Alloy Steel, Grade 91,0.04,0.0,0.44999999999999996,0.05,0.4,0.0,0.01,88.58500000000001,0.0,0.02,0.35,0.215,0.95,0.0,0.1,0.08,0.0,8.75,585,415,18
1489,ASTM A440 Steel," plate, bar, and shapes 19-38 mm thick",0.0,0.2,1.4,0.0,0.0,0.0,0.05,98.03,0.0,0.04,0.0,0.0,0.0,0.0,0.28,0.0,0.0,0.0,460,315,21
1490,ASTM A387 Alloy Steel," grade 11, Chromium Molybdenum",0.0,0.0,0.525,0.0,0.0,0.0,0.035,96.845,0.0,0.035,0.65,0.0,0.55,0.0,0.11000000000000001,0.0,0.0,1.25,515,310,22
1491,ASTM A542 Low Alloy Steel," Grade C, Class 2",0.0,0.25,0.44999999999999996,0.0,0.25,0.025,0.03,95.458,0.0,0.03,0.13,0.25,0.0,0.0,0.125,0.0,0.002,3.0,795,690,13
1493,ASTM A572 Steel, grade 65,0.0,0.0,1.65,0.0,0.0,0.0,0.05,97.6,0.0,0.04,0.4,0.0,0.0,0.0,0.26,0.0,0.0,0.0,550,450,15
1494,ASTM A213 T9 9Cr-1Mo STEEL TUBES FOR BOILERS AND HEAT EXCHANGERS (STBA 26),,0.0,0.0,0.44999999999999996,0.0,0.0,0.0,0.025,88.725,0.0,0.025,0.625,0.0,1.0,0.0,0.15,0.0,0.0,9.0,415,205,30
1495,ASTM A570 Steel," grade D, sheet and strip",0.0,0.2,0.75,0.0,0.0,0.0,0.04,98.72,0.0,0.04,0.0,0.0,0.0,0.0,0.25,0.0,0.0,0.0,380,275,21
1496,ASTM A572 Steel, grade 60,0.0,0.0,1.35,0.0,0.0,0.0,0.05,97.9,0.0,0.04,0.4,0.0,0.0,0.0,0.26,0.0,0.0,0.0,520,415,16
1497,ASTM A656 Steel, grade 2,0.01,0.0,0.9,0.0,0.0,0.5,0.05,98.25,0.0,0.04,0.1,0.0,0.0,0.0,0.15,0.0,0.0,0.0,655,550,12
1498,ASTM A517 Low Alloy Steel, Grade B,0.0,0.0,0.85,0.0,0.0,0.0,0.04,97.88725,0.0,0.04,0.275,0.0,0.2,0.0,0.18,0.0,0.00275,0.525,795,690,16
1499,ASTM A387 Alloy Steel," grade 12, Chromium Molybdenum",0.0,0.0,0.525,0.0,0.0,0.0,0.035,97.52,0.0,0.035,0.275,0.0,0.525,0.0,0.11000000000000001,0.0,0.0,0.975,450,275,22
1500,ASTM A607 Steel," grade 55, hot rolled",0.0,0.0,1.35,0.0,0.0,0.0,0.05,98.31,0.0,0.04,0.0,0.0,0.0,0.0,0.25,0.0,0.0,0.0,485,380,20
1501,ASTM A570 Steel," grade B, sheet and strip",0.0,0.2,0.43,0.0,0.0,0.0,0.04,99.04,0.0,0.04,0.0,0.0,0.0,0.0,0.25,0.0,0.0,0.0,340,205,25
1502,ASTM A213 T22 2.25Cr-1Mo STEEL FOR BOILER AND HEAT EXCHANGER SEAMLESS TUBES (STBA 24),,0.0,0.0,0.44999999999999996,0.0,0.0,0.0,0.025,95.65,0.0,0.025,0.5,0.0,1.0,0.0,0.1,0.0,0.0,2.25,415,205,30
1503,ASTM A356/A356M-9 1Cr-1Mo-0.25V STEEL CASTINGS FOR STEAM TURBINE CASINGS (ASTM A356/A356M-9),,0.0,0.0,0.7,0.0,0.0,0.0,0.03,96.335,0.0,0.035,0.4,0.0,1.05,0.0,0.2,0.0,0.0,1.25,585,415,15
1504,ASTM A441 Steel, 19-38 mm thick,0.0,0.2,1.05,0.0,0.0,0.0,0.05,98.12,0.0,0.04,0.3,0.02,0.0,0.0,0.22,0.0,0.0,0.0,460,315,18
1505,ASTM A607 Steel," grade 60, hot rolled",0.0,0.0,1.5,0.0,0.0,0.0,0.05,98.15,0.0,0.04,0.0,0.0,0.0,0.0,0.26,0.0,0.0,0.0,515,415,18
1506,ASTM A242 Steel," type 1, 19-38 mm thick",0.0,0.2,1.0,0.0,0.0,0.0,0.05,98.45,0.0,0.15,0.0,0.0,0.0,0.0,0.15,0.0,0.0,0.0,435,290,18
1507,AISI 1010 Steel," hot rolled bar, 19-32 mm (0.75-1.25 in) round or thickness",0.0,0.0,0.44999999999999996,0.0,0.0,0.0,0.05,99.355,0.0,0.04,0.0,0.0,0.0,0.0,0.10500000000000001,0.0,0.0,0.0,325,180,28
1508,AISI 1006 Steel," cold drawn bar, 19-32 mm (0.75-1.25 in) round",0.0,0.0,0.325,0.0,0.0,0.0,0.05,99.505,0.0,0.04,0.0,0.0,0.0,0.0,0.08,0.0,0.0,0.0,330,285,20
1509,ASTM A387 Alloy Steel," Grade 21, Class 2",0.0,0.0,0.44999999999999996,0.0,0.0,0.0,0.04,94.82,0.0,0.04,0.5,0.0,1.0,0.0,0.15,0.0,0.0,3.0,515,310,18
1510,AISI 1012 Steel, cold drawn,0.0,0.0,0.44999999999999996,0.0,0.0,0.0,0.05,99.335,0.0,0.04,0.0,0.0,0.0,0.0,0.125,0.0,0.0,0.0,370,310,19
1511,ASTM A213 T12 Alloy Steel, Chromium Molybdenum,0.0,0.0,0.45499999999999996,0.0,0.0,0.0,0.025,97.325,0.0,0.025,0.5,0.0,0.545,0.0,0.1,0.0,0.0,1.025,415,220,30
1512,AISI 1015 Steel, cold drawn,0.0,0.0,0.44999999999999996,0.0,0.0,0.0,0.05,99.305,0.0,0.04,0.0,0.0,0.0,0.0,0.155,0.0,0.0,0.0,385,325,18
1513,AISI 1015 Steel," cold drawn, 19-32 mm (0.75-1.25 in) round",0.0,0.0,0.44999999999999996,0.0,0.0,0.0,0.05,99.305,0.0,0.04,0.0,0.0,0.0,0.0,0.155,0.0,0.0,0.0,385,325,18
1514,ASTM A607 Steel," grade 60, cold rolled",0.0,0.0,1.5,0.0,0.0,0.0,0.05,98.15,0.0,0.04,0.0,0.0,0.0,0.0,0.26,0.0,0.0,0.0,515,415,16
1515,ASTM A607 Steel," grade 70, hot rolled",0.0,0.0,1.65,0.01,0.0,0.0,0.05,97.99,0.0,0.04,0.0,0.0,0.0,0.0,0.26,0.0,0.0,0.0,585,485,14
1516,AISI 1006 Steel," CQ, DQ, and DQSK sheet, 1.6-5.8 (0.06-0.23 in) mm thick",0.0,0.0,0.325,0.0,0.0,0.0,0.05,99.505,0.0,0.04,0.0,0.0,0.0,0.0,0.08,0.0,0.0,0.0,305,180,32
1518,ASTM A607 Steel," grade 65, hot rolled",0.0,0.0,1.5,0.01,0.0,0.0,0.05,98.14,0.0,0.04,0.0,0.0,0.0,0.0,0.26,0.0,0.0,0.0,550,450,16
1519,AISI 1015 Steel, annealed at 870°C (1600°F),0.0,0.0,0.44999999999999996,0.0,0.0,0.0,0.05,99.305,0.0,0.04,0.0,0.0,0.0,0.0,0.155,0.0,0.0,0.0,385,285,37
1521,AISI 1015 Steel," normalized at 925°C (1700°F), 13 mm (0.5 in.) round",0.0,0.0,0.44999999999999996,0.0,0.0,0.0,0.05,99.305,0.0,0.04,0.0,0.0,0.0,0.0,0.155,0.0,0.0,0.0,436,330,38
1522,AISI 1015 Steel," mock carburized at 915°C (1680°F) for 8 hours, 775°C (1430°F) reheat, water quenched, 175°C (350°F) temper, 13 mm (0.5 in.) round",0.0,0.0,0.44999999999999996,0.0,0.0,0.0,0.05,99.305,0.0,0.04,0.0,0.0,0.0,0.0,0.155,0.0,0.0,0.0,733,415,15
1523,ASTM A724 Carbon Steel, Grade A,0.0,0.35,1.3,0.0,0.25,0.0,0.04,96.88,0.0,0.04,0.55,0.08,0.08,0.0,0.18,0.0,0.0,0.25,620,485,19
1524,ASTM A607 Steel," grade 45, cold rolled",0.0,0.0,1.35,0.0,0.0,0.0,0.05,98.34,0.0,0.04,0.0,0.0,0.0,0.0,0.22,0.0,0.0,0.0,415,310,22
1525,AISI 1015 Steel," mock carburized at 915°C (1680°F) for 8 hours, 775°C (1430°F) reheat, water quenched, 175°C (350°F) temper, 100 mm (4 in.) round",0.0,0.0,0.44999999999999996,0.0,0.0,0.0,0.05,99.305,0.0,0.04,0.0,0.0,0.0,0.0,0.155,0.0,0.0,0.0,464,270,30
1526,ASTM A607 Steel," grade 55, cold rolled",0.0,0.0,1.35,0.0,0.0,0.0,0.05,98.31,0.0,0.04,0.0,0.0,0.0,0.0,0.25,0.0,0.0,0.0,485,380,18
1527,ASTM A178 C 0.2C Silicon-Killed Steel Tubes for Boilers and Heat Exchangers (STB 410),,0.0,0.0,0.45,0.0,0.0,0.0,0.035,99.36,0.0,0.035,0.0,0.0,0.0,0.0,0.12,0.0,0.0,0.0,345,180,35
1528,ASTM A542 Low Alloy Steel," Grade A, Class 4a",0.0,0.4,0.44999999999999996,0.0,0.4,0.0,0.03,95.76,0.0,0.03,0.5,0.03,0.0,0.0,0.15,0.0,0.0,2.25,585,415,18
1529,AISI 1018 Steel," as cold drawn, 50-76 mm round",0.0,0.0,0.75,0.0,0.0,0.0,0.05,98.99,0.0,0.04,0.0,0.0,0.0,0.0,0.17,0.0,0.0,0.0,380,310,15
1530,AISI 1010 Steel," CQ sheet,1.6-5.8 mm round or thickness",0.0,0.0,0.44999999999999996,0.0,0.0,0.0,0.05,99.355,0.0,0.04,0.0,0.0,0.0,0.0,0.10500000000000001,0.0,0.0,0.0,310,180,32
1531,ASTM A517 Low Alloy Steel, Grade T,0.0,0.0,1.35,0.0,0.0,0.0,0.01,97.407,0.0,0.04,0.5,0.055,0.525,0.0,0.11000000000000001,0.0,0.003,0.0,795,690,16
1532,AISI 1018 Steel," as cold drawn, 22-32 mm (0.875-1.25 in) round",0.0,0.0,0.75,0.0,0.0,0.0,0.05,98.99,0.0,0.04,0.0,0.0,0.0,0.0,0.17,0.0,0.0,0.0,450,380,16
1534,AISI 1017 Steel, cold drawn,0.0,0.0,0.44999999999999996,0.0,0.0,0.0,0.05,99.29,0.0,0.04,0.0,0.0,0.0,0.0,0.17,0.0,0.0,0.0,405,340,18
1535,ASTM A139 Steel, grade C,0.0,0.0,1.2,0.0,0.0,0.0,0.05,98.41,0.0,0.04,0.0,0.0,0.0,0.0,0.3,0.0,0.0,0.0,415,290,25
1536,AISI 1012 Steel," hot rolled bar, 19-32 mm (0.75-1.25 in) round or thickness",0.0,0.0,0.44999999999999996,0.0,0.0,0.0,0.05,99.335,0.0,0.04,0.0,0.0,0.0,0.0,0.125,0.0,0.0,0.0,330,185,28
1537,AISI 1018 Steel," cold drawn, high temperature, stress relieved, 22-32 mm (0.875-1.25 in) round",0.0,0.0,0.75,0.0,0.0,0.0,0.05,98.99,0.0,0.04,0.0,0.0,0.0,0.0,0.17,0.0,0.0,0.0,415,310,20
1538,ASTM A656 Steel, grade 1,0.02,0.0,1.6,0.0,0.03,0.0,0.05,97.33,0.0,0.04,0.6,0.0,0.0,0.0,0.18,0.15,0.0,0.0,655,550,12
1539,AISI 1020 Steel," as rolled, 25 mm (1 in.) round",0.0,0.0,0.44999999999999996,0.0,0.0,0.0,0.05,99.26,0.0,0.04,0.0,0.0,0.0,0.0,0.2,0.0,0.0,0.0,472,384,32
1540,ASTM A387 Alloy Steel," grade 22, Chromium Molybdenum",0.0,0.0,0.44999999999999996,0.0,0.0,0.0,0.025,95.65,0.0,0.025,0.5,0.0,1.0,0.0,0.1,0.0,0.0,2.25,515,310,18
1541,AISI 1020 Steel," normalized at 925°C (1700°F), air cooled, 100 mm (4 in.) round",0.0,0.0,0.44999999999999996,0.0,0.0,0.0,0.05,99.26,0.0,0.04,0.0,0.0,0.0,0.0,0.2,0.0,0.0,0.0,415,281,36
1542,AISI 1015 Steel," mock carburized at 915°C (1680°F) for 8 hours, 775°C (1430°F) reheat, water quenched, 175°C (350°F) temper, 50 mm (2 in.) round",0.0,0.0,0.44999999999999996,0.0,0.0,0.0,0.05,99.305,0.0,0.04,0.0,0.0,0.0,0.0,0.155,0.0,0.0,0.0,488,285,32
1543,ASTM A213 T2 Alloy Steel, Chromium Molybdenum,0.0,0.0,0.45499999999999996,0.0,0.0,0.0,0.025,97.945,0.0,0.025,0.2,0.0,0.545,0.0,0.15000000000000002,0.0,0.0,0.655,415,205,30
1544,AISI 1018 Steel," as cold drawn, 32-50 mm (1.25-2 in) round",0.0,0.0,0.75,0.0,0.0,0.0,0.05,98.99,0.0,0.04,0.0,0.0,0.0,0.0,0.17,0.0,0.0,0.0,415,345,15
1545,ASTM A213 T11 Alloy Steel," Chromium Molybdenum, F11-1",0.0,0.0,0.44999999999999996,0.0,0.0,0.0,0.025,96.855,0.0,0.025,0.75,0.0,0.545,0.0,0.1,0.0,0.0,1.25,415,205,30
1546,AISI 1021 Steel," annealed at 870°C (1600°F), furnace cooled 17°C (31°F) per hour to 675°C, air cooled, 25 mm (1 in.) round",0.0,0.0,0.75,0.0,0.0,0.0,0.05,98.96,0.0,0.04,0.0,0.0,0.0,0.0,0.2,0.0,0.0,0.0,450,315,35
1547,AISI 1017 Steel," hot rolled, 19-32 mm (0.75-1.25 in) round",0.0,0.0,0.44999999999999996,0.0,0.0,0.0,0.05,99.29,0.0,0.04,0.0,0.0,0.0,0.0,0.17,0.0,0.0,0.0,365,200,26
1548,AISI 1020 Steel," normalized at 925°C (1700°F), air cooled, 25 mm (1 in.) round",0.0,0.0,0.44999999999999996,0.0,0.0,0.0,0.05,99.26,0.0,0.04,0.0,0.0,0.0,0.0,0.2,0.0,0.0,0.0,440,346,35
1549,AISI 1018 Steel," as cold drawn, 16-22 mm (0.625-0.875 in) round",0.0,0.0,0.75,0.0,0.0,0.0,0.05,98.99,0.0,0.04,0.0,0.0,0.0,0.0,0.17,0.0,0.0,0.0,485,415,18
1550,AISI 1020 Steel," mock carburized at 915°C (1680°F) for 8 hours, 775°C (1430°F) reheat, water quenched, 175°C (350°F) temper, 50 mm (2 in.) round",0.0,0.0,0.44999999999999996,0.0,0.0,0.0,0.05,99.26,0.0,0.04,0.0,0.0,0.0,0.0,0.2,0.0,0.0,0.0,521,302,31
1551,AISI 1020 Steel, normalized at 870°C (1600°F),0.0,0.0,0.44999999999999996,0.0,0.0,0.0,0.05,99.26,0.0,0.04,0.0,0.0,0.0,0.0,0.2,0.0,0.0,0.0,440,345,35
1552,AISI 1010 Steel, cold drawn,0.0,0.0,0.44999999999999996,0.0,0.0,0.0,0.05,99.355,0.0,0.04,0.0,0.0,0.0,0.0,0.10500000000000001,0.0,0.0,0.0,365,305,20
1553,ASTM A213 T5 5Cr-0.5Mo STEEL TUBES FOR BOILERS AND HEAT EXCHANGERS (STBA 25),,0.0,0.0,0.44999999999999996,0.0,0.0,0.0,0.025,93.3,0.0,0.025,0.5,0.0,0.55,0.0,0.15,0.0,0.0,5.0,415,215,30
1554,ASTM A607 Steel," grade 50, hot rolled",0.0,0.0,1.35,0.0,0.0,0.0,0.05,98.33,0.0,0.04,0.0,0.0,0.0,0.0,0.23,0.0,0.0,0.0,450,345,22
1555,AISI 1020 Steel," mock carburized at 915°C (1680°F) for 8 hours, 775°C (1430°F) reheat, water quenched, 175°C (350°F) temper, 25 mm (1 in.) round",0.0,0.0,0.44999999999999996,0.0,0.0,0.0,0.05,99.26,0.0,0.04,0.0,0.0,0.0,0.0,0.2,0.0,0.0,0.0,600,370,23
1556,AISI 1021 Steel," normalized at 925°C (1700°F), air cooled, 50 mm (2 in.) round",0.0,0.0,0.75,0.0,0.0,0.0,0.05,98.96,0.0,0.04,0.0,0.0,0.0,0.0,0.2,0.0,0.0,0.0,474,330,34
1557,AISI 1008 Steel," hot rolled bar, 19-32 mm (0.75-1.25 in) round",0.0,0.0,0.4,0.0,0.0,0.0,0.05,99.41,0.0,0.04,0.0,0.0,0.0,0.0,0.1,0.0,0.0,0.0,305,170,30
1558,AISI 1022 Steel," heat treated, reheated to 800°C, 25 mm (1 in.) round",0.0,0.0,0.85,0.0,0.0,0.0,0.05,98.86,0.0,0.04,0.0,0.0,0.0,0.0,0.2,0.0,0.0,0.0,555,350,31
1559,AISI 1015 Steel," mock carburized at 915°C (1680°F) for 8 hours, 775°C (1430°F) reheat, water quenched, 175°C (350°F) temper, 25 mm (1 in.) round",0.0,0.0,0.44999999999999996,0.0,0.0,0.0,0.05,99.305,0.0,0.04,0.0,0.0,0.0,0.0,0.155,0.0,0.0,0.0,521,305,30
1560,AISI 1018 Steel," hot rolled, 19-32 mm (0.75-1.25 in) round",0.0,0.0,0.75,0.0,0.0,0.0,0.05,98.99,0.0,0.04,0.0,0.0,0.0,0.0,0.17,0.0,0.0,0.0,400,220,25
1561,AISI 1016 Steel," cold drawn, 19-32 mm (0.75-1.25 in) round",0.0,0.0,0.75,0.0,0.0,0.0,0.05,99.01,0.0,0.04,0.0,0.0,0.0,0.0,0.15,0.0,0.0,0.0,420,350,18
1562,ASTM A387 Alloy Steel," Grade 22, Class 2",0.0,0.0,0.44999999999999996,0.0,0.0,0.0,0.04,95.57,0.0,0.04,0.5,0.0,1.0,0.0,0.15,0.0,0.0,2.25,515,310,18
1563,AISI 1022 Steel, normalized at 925°C (1700°F),0.0,0.0,0.85,0.0,0.0,0.0,0.05,98.86,0.0,0.04,0.0,0.0,0.0,0.0,0.2,0.0,0.0,0.0,485,360,34
1564,NUCu Steel - ASTM A710 Grade B,,0.0,1.4,0.6000000000000001,0.0,0.7,0.0,0.001,96.693,0.0,0.001,0.5,0.0,0.0,0.0,0.05500000000000001,0.05,0.0,0.0,552,483,25
1565,AISI 1022 Steel," heat treated, reheated to 830°C (1525°F), 25 mm (1 in.) round",0.0,0.0,0.85,0.0,0.0,0.0,0.05,98.86,0.0,0.04,0.0,0.0,0.0,0.0,0.2,0.0,0.0,0.0,570,360,31
1566,ASTM A607 Steel," grade 50, cold rolled",0.0,0.0,1.35,0.0,0.0,0.0,0.05,98.33,0.0,0.04,0.0,0.0,0.0,0.0,0.23,0.0,0.0,0.0,450,345,20
1567,AISI 1022 Steel," heat treated, reheated to 775°C, 13.7 mm round",0.0,0.0,0.85,0.0,0.0,0.0,0.05,98.86,0.0,0.04,0.0,0.0,0.0,0.0,0.2,0.0,0.0,0.0,550,380,30
1568,AISI 1021 Steel," mock carburized at 910°C (1670°F) for 8 hours, 775°C (1430°F) reheat, water quenched, 175°C (350°F) temper, 50 mm (2 in.) round",0.0,0.0,0.75,0.0,0.0,0.0,0.05,98.96,0.0,0.04,0.0,0.0,0.0,0.0,0.2,0.0,0.0,0.0,565,346,30
1569,AISI 1020 Steel," hot rolled, quenched and tempered, 0.2% offset, 19-32 mm (0.75-1.25 in) round",0.0,0.0,0.44999999999999996,0.0,0.0,0.0,0.05,99.26,0.0,0.04,0.0,0.0,0.0,0.0,0.2,0.0,0.0,0.0,475,275,38
1570,AISI 1023 Steel," hot rolled, 19-32 mm (0.75-1.25 in) round",0.0,0.0,0.44999999999999996,0.0,0.0,0.0,0.05,99.24,0.0,0.04,0.0,0.0,0.0,0.0,0.22,0.0,0.0,0.0,385,215,25
1571,ASTM A302 Steel, grade C,0.0,0.0,1.3,0.0,0.55,0.0,0.04,97.045,0.0,0.04,0.275,0.0,0.5,0.0,0.25,0.0,0.0,0.0,725,550,14
1572,AISI 1022 Steel," mock carburized at 910°C (1670°F) for 8 hours, 775°C (1430°F) reheat, water quenched, 175°C (350°F) temper, 13 mm (0.5 in.) round",0.0,0.0,0.85,0.0,0.0,0.0,0.05,98.86,0.0,0.04,0.0,0.0,0.0,0.0,0.2,0.0,0.0,0.0,931,515,13
1573,ASTM A542/A542M Alloy Steel, Chromium Molybdenum,0.0,0.25,0.44999999999999996,0.0,0.25,0.025,0.025,94.468,0.0,0.025,0.13,0.25,1.0,0.0,0.125,0.0,0.002,3.0,585,380,20
1574,AISI 1022 Steel," normalized at 925°C (1700°F), cooled in air, 100 mm (4 in.) round",0.0,0.0,0.85,0.0,0.0,0.0,0.05,98.86,0.0,0.04,0.0,0.0,0.0,0.0,0.2,0.0,0.0,0.0,464,310,33
1575,AISI 1022 Steel," heat treated, quenched from pot, 13.7 mm round",0.0,0.0,0.85,0.0,0.0,0.0,0.05,98.86,0.0,0.04,0.0,0.0,0.0,0.0,0.2,0.0,0.0,0.0,570,415,30
1576,AISI 1018 Steel, cold drawn,0.0,0.0,0.75,0.0,0.0,0.0,0.05,98.99,0.0,0.04,0.0,0.0,0.0,0.0,0.17,0.0,0.0,0.0,440,370,15
1577,AISI 1022 Steel, as rolled,0.0,0.0,0.85,0.0,0.0,0.0,0.05,98.86,0.0,0.04,0.0,0.0,0.0,0.0,0.2,0.0,0.0,0.0,505,360,35
1578,AISI 1022 Steel," cold rolled, 25 mm (1 in.) round",0.0,0.0,0.85,0.0,0.0,0.0,0.05,98.86,0.0,0.04,0.0,0.0,0.0,0.0,0.2,0.0,0.0,0.0,484,360,33
1579,ASTM A542 Low Alloy Steel," Grade C, Class 3",0.0,0.25,0.44999999999999996,0.0,0.25,0.025,0.03,95.458,0.0,0.03,0.13,0.25,0.0,0.0,0.125,0.0,0.002,3.0,655,515,20
1580,AISI 1020 Steel," annealed at 870°C (1600°F), furnace cooled 17°C (31°F) per hour to 700°C, air cooled, 25 mm (1 in.) round",0.0,0.0,0.44999999999999996,0.0,0.0,0.0,0.05,99.26,0.0,0.04,0.0,0.0,0.0,0.0,0.2,0.0,0.0,0.0,395,295,36
1581,AISI 1012 Steel," CQ sheet,1.6-5.8 mm round or thickness",0.0,0.0,0.44999999999999996,0.0,0.0,0.0,0.05,99.335,0.0,0.04,0.0,0.0,0.0,0.0,0.125,0.0,0.0,0.0,310,180,32
1582,ASTM A572 Steel, grade 50,0.0,0.0,1.35,0.0,0.0,0.0,0.05,97.93,0.0,0.04,0.4,0.0,0.0,0.0,0.23,0.0,0.0,0.0,450,345,18
1583,AISI 1025 Steel," cold drawn, high temperature, stress relieved, 22-32 mm (0.875-1.25 in) round",0.0,0.0,0.44999999999999996,0.0,0.0,0.0,0.05,99.21,0.0,0.04,0.0,0.0,0.0,0.0,0.25,0.0,0.0,0.0,415,310,20
1584,AISI 1018 Steel," cold drawn, high temperature, stress relieved, 50-76 mm round",0.0,0.0,0.75,0.0,0.0,0.0,0.05,98.99,0.0,0.04,0.0,0.0,0.0,0.0,0.17,0.0,0.0,0.0,345,275,15
1585,AISI 1018 Steel," carburized at 925°C (1700°F), box cooled, 775°C (1430°F) reheat, water quenched, 175°C (350°F) temper. 19-32 mm (0.75-1.25 in) round",0.0,0.0,0.75,0.0,0.0,0.0,0.05,98.99,0.0,0.04,0.0,0.0,0.0,0.0,0.17,0.0,0.0,0.0,634,386,27
1586,ASTM A607 Steel," grade 70, cold rolled",0.0,0.0,1.65,0.01,0.0,0.0,0.05,97.99,0.0,0.04,0.0,0.0,0.0,0.0,0.26,0.0,0.0,0.0,585,485,14
1587,AISI 1006 Steel, cold drawn,0.0,0.0,0.325,0.0,0.0,0.0,0.05,99.505,0.0,0.04,0.0,0.0,0.0,0.0,0.08,0.0,0.0,0.0,330,285,20
1588,ASTM A570 Steel," grade C, sheet and strip",0.0,0.2,0.43,0.0,0.0,0.0,0.04,99.04,0.0,0.04,0.0,0.0,0.0,0.0,0.25,0.0,0.0,0.0,360,230,23
1589,AISI 1022 Steel, cold drawn round (19 - 32 mm),0.0,0.0,0.85,0.0,0.0,0.0,0.05,98.86,0.0,0.04,0.0,0.0,0.0,0.0,0.2,0.0,0.0,0.0,475,400,15
1590,AISI 1015 Steel," normalized at 925°C (1700°F), 50 mm (2 in.) round",0.0,0.0,0.44999999999999996,0.0,0.0,0.0,0.05,99.305,0.0,0.04,0.0,0.0,0.0,0.0,0.155,0.0,0.0,0.0,415,307,37
1591,ASTM A735 Low Alloy Steel, Class 1,0.0,0.275,1.7000000000000002,0.0,0.0,0.0,0.03,97.435,0.0,0.04,0.4,0.0,0.0,0.0,0.06,0.06,0.0,0.0,550,450,12
1593,AISI 1021 Steel," normalized at 925°C (1700°F), air cooled, 13 mm (0.5 in.) round",0.0,0.0,0.75,0.0,0.0,0.0,0.05,98.96,0.0,0.04,0.0,0.0,0.0,0.0,0.2,0.0,0.0,0.0,486,365,35
1595,AISI 1021 Steel," normalized at 925°C (1700°F), air cooled, 100 mm (4 in.) round",0.0,0.0,0.75,0.0,0.0,0.0,0.05,98.96,0.0,0.04,0.0,0.0,0.0,0.0,0.2,0.0,0.0,0.0,464,310,33
1596,AISI 1010 Steel," cold drawn bar, 19-32 mm (0.75-1.25 in) round or thickness",0.0,0.0,0.44999999999999996,0.0,0.0,0.0,0.05,99.355,0.0,0.04,0.0,0.0,0.0,0.0,0.10500000000000001,0.0,0.0,0.0,365,305,20
1597,AISI 1025 Steel," as drawn, 16-22 mm (0.625-0.875 in) round",0.0,0.0,0.44999999999999996,0.0,0.0,0.0,0.05,99.21,0.0,0.04,0.0,0.0,0.0,0.0,0.25,0.0,0.0,0.0,485,415,18
1598,ASTM A572 Steel, grade 45,0.0,0.0,1.35,0.0,0.0,0.0,0.05,97.94,0.0,0.04,0.4,0.0,0.0,0.0,0.22,0.0,0.0,0.0,415,310,22
1599,AISI 1030 Steel," water quenched from 870°C (1600°F), 650°C (1200°F) temper, 13 mm (0.5 in.) round",0.0,0.0,0.75,0.0,0.0,0.0,0.05,98.855,0.0,0.04,0.0,0.0,0.0,0.0,0.30500000000000005,0.0,0.0,0.0,595,425,29
1600,AISI 1008 Steel," cold drawn bar, 19-32 mm (0.75-1.25 in) round",0.0,0.0,0.4,0.0,0.0,0.0,0.05,99.41,0.0,0.04,0.0,0.0,0.0,0.0,0.1,0.0,0.0,0.0,340,285,20
1601,AISI 1030 Steel," water quenched from 870°C (1600°F), 540°C (1000°F) temper, 13 mm (0.5 in.) round",0.0,0.0,0.75,0.0,0.0,0.0,0.05,98.855,0.0,0.04,0.0,0.0,0.0,0.0,0.30500000000000005,0.0,0.0,0.0,635,515,28
1602,AISI 1030 Steel," normalized at 925°C (1700°F), air cooled, 100 mm (4 in.) round",0.0,0.0,0.75,0.0,0.0,0.0,0.05,98.855,0.0,0.04,0.0,0.0,0.0,0.0,0.30500000000000005,0.0,0.0,0.0,495,325,29
1603,AISI 1018 Steel," cold drawn, high temperature, stress relieved, 16-22 mm (0.625-0.875 in) round",0.0,0.0,0.75,0.0,0.0,0.0,0.05,98.99,0.0,0.04,0.0,0.0,0.0,0.0,0.17,0.0,0.0,0.0,450,310,20
1604,AISI 1020 Steel," hot rolled, 19-32 mm (0.75-1.25 in) round",0.0,0.0,0.44999999999999996,0.0,0.0,0.0,0.05,99.26,0.0,0.04,0.0,0.0,0.0,0.0,0.2,0.0,0.0,0.0,380,205,25
1605,AISI 1022 Steel," normalized at 925°C (1700°F), cooled in air, 13 mm (0.5 in.) round",0.0,0.0,0.85,0.0,0.0,0.0,0.05,98.86,0.0,0.04,0.0,0.0,0.0,0.0,0.2,0.0,0.0,0.0,486,365,35
1606,AISI 1030 Steel," water quenched from 870°C (1600°F), 595°C (1100°F) temper, 100 mm (4 in.) round",0.0,0.0,0.75,0.0,0.0,0.0,0.05,98.855,0.0,0.04,0.0,0.0,0.0,0.0,0.30500000000000005,0.0,0.0,0.0,550,370,32
1607,AISI 1012 Steel," cold drawn bar, 19-32 mm (0.75-1.25 in) round or thickness",0.0,0.0,0.44999999999999996,0.0,0.0,0.0,0.05,99.335,0.0,0.04,0.0,0.0,0.0,0.0,0.125,0.0,0.0,0.0,370,310,19
1608,AISI 1025 Steel," hot rolled, 19-32 mm (0.75-1.25 in) round",0.0,0.0,0.44999999999999996,0.0,0.0,0.0,0.05,99.21,0.0,0.04,0.0,0.0,0.0,0.0,0.25,0.0,0.0,0.0,400,220,25
1609,AISI 1022 Steel," heat treated, reheated to 800°C, 13.7 mm round",0.0,0.0,0.85,0.0,0.0,0.0,0.05,98.86,0.0,0.04,0.0,0.0,0.0,0.0,0.2,0.0,0.0,0.0,560,355,30
1610,AISI 1035 Steel," water quenched from 845°C (1550°F), 540°C (1000°F) temper",0.0,0.0,0.75,0.0,0.0,0.0,0.05,98.815,0.0,0.04,0.0,0.0,0.0,0.0,0.345,0.0,0.0,0.0,710,615,16
1611,AISI 1022 Steel, annealed at 870°C (1600°F),0.0,0.0,0.85,0.0,0.0,0.0,0.05,98.86,0.0,0.04,0.0,0.0,0.0,0.0,0.2,0.0,0.0,0.0,450,315,35
1612,AISI 1035 Steel," cold drawn, 19-32 mm (0.75-1.25 in) round",0.0,0.0,0.75,0.0,0.0,0.0,0.05,98.815,0.0,0.04,0.0,0.0,0.0,0.0,0.345,0.0,0.0,0.0,550,460,12
1613,AISI 1015 Steel, as rolled,0.0,0.0,0.44999999999999996,0.0,0.0,0.0,0.05,99.305,0.0,0.04,0.0,0.0,0.0,0.0,0.155,0.0,0.0,0.0,420,315,39
1614,AISI 1030 Steel," water quenched from 870°C (1600°F), 595°C (1100°F) temper, 13 mm (0.5 in.) round",0.0,0.0,0.75,0.0,0.0,0.0,0.05,98.855,0.0,0.04,0.0,0.0,0.0,0.0,0.30500000000000005,0.0,0.0,0.0,605,440,28
1615,AISI 1030 Steel, as rolled,0.0,0.0,0.75,0.0,0.0,0.0,0.05,98.855,0.0,0.04,0.0,0.0,0.0,0.0,0.30500000000000005,0.0,0.0,0.0,550,345,32
1616,AISI 1030 Steel," water quenched from 870°C (1600°F), 650°C (1200°F) temper, 100 mm (4 in.) round",0.0,0.0,0.75,0.0,0.0,0.0,0.05,98.855,0.0,0.04,0.0,0.0,0.0,0.0,0.30500000000000005,0.0,0.0,0.0,510,345,34
1617,AISI 1025 Steel," as drawn, 50-75 mm (2-3 in) round",0.0,0.0,0.44999999999999996,0.0,0.0,0.0,0.05,99.21,0.0,0.04,0.0,0.0,0.0,0.0,0.25,0.0,0.0,0.0,380,310,15
1618,AISI 1026 Steel," cold drawn, 19-32 mm (0.75-1.25 in) round",0.0,0.0,0.75,0.0,0.0,0.0,0.05,98.91,0.0,0.04,0.0,0.0,0.0,0.0,0.25,0.0,0.0,0.0,490,415,15
1619,AISI 1022 Steel," heat treated, reheated to 775°C, 25 mm (1 in.) round",0.0,0.0,0.85,0.0,0.0,0.0,0.05,98.86,0.0,0.04,0.0,0.0,0.0,0.0,0.2,0.0,0.0,0.0,560,355,31
1620,AISI 1025 Steel," cold drawn, high temperature, stress relieved, 16-22 mm (0.625-0.875 in) round",0.0,0.0,0.44999999999999996,0.0,0.0,0.0,0.05,99.21,0.0,0.04,0.0,0.0,0.0,0.0,0.25,0.0,0.0,0.0,450,310,20
1621,AISI 1030 Steel," water quenched from 870°C (1600°F), 650°C (1200°F) temper, 25 mm (1 in.) round",0.0,0.0,0.75,0.0,0.0,0.0,0.05,98.855,0.0,0.04,0.0,0.0,0.0,0.0,0.30500000000000005,0.0,0.0,0.0,580,425,28
1622,AISI 1030 Steel," hot rolled, 19-32 mm (0.75-1.25 in) round",0.0,0.0,0.75,0.0,0.0,0.0,0.05,98.855,0.0,0.04,0.0,0.0,0.0,0.0,0.30500000000000005,0.0,0.0,0.0,470,260,20
1623,AISI 1022 Steel," heat treated, quenched from pot, 25 mm (1 in.) round",0.0,0.0,0.85,0.0,0.0,0.0,0.05,98.86,0.0,0.04,0.0,0.0,0.0,0.0,0.2,0.0,0.0,0.0,585,420,29
1624,AISI 1015 Steel," annealed at 870°C (1600°F), furnace cooled 17°C (31°F) per hour to 725°C (1340°F), air cooled, 25 mm (1 in.) round",0.0,0.0,0.44999999999999996,0.0,0.0,0.0,0.05,99.305,0.0,0.04,0.0,0.0,0.0,0.0,0.155,0.0,0.0,0.0,385,284,37
1625,ASTM A209 T1 Alloy Steel, Chromium Molybdenum,0.0,0.0,0.55,0.0,0.0,0.0,0.025,98.405,0.0,0.025,0.3,0.0,0.545,0.0,0.15000000000000002,0.0,0.0,0.0,380,205,30
1626,ASTM A607 Steel," grade 65, cold rolled",0.0,0.0,1.5,0.01,0.0,0.0,0.05,98.14,0.0,0.04,0.0,0.0,0.0,0.0,0.26,0.0,0.0,0.0,550,450,15
1627,AISI 1035 Steel," as rolled, 19-32 mm (0.75-1.25 in) round",0.0,0.0,0.75,0.0,0.0,0.0,0.05,98.815,0.0,0.04,0.0,0.0,0.0,0.0,0.345,0.0,0.0,0.0,585,370,30
1629,AISI 1025 Steel," as drawn, 32-50 mm (1.25-2 in) round",0.0,0.0,0.44999999999999996,0.0,0.0,0.0,0.05,99.21,0.0,0.04,0.0,0.0,0.0,0.0,0.25,0.0,0.0,0.0,415,345,15
1630,AISI 1015 Steel, normalized at 925°C (1700°F),0.0,0.0,0.44999999999999996,0.0,0.0,0.0,0.05,99.305,0.0,0.04,0.0,0.0,0.0,0.0,0.155,0.0,0.0,0.0,425,325,37
1631,ASTM A570," Steel, grade E, sheet and strip",0.0,0.2,0.75,0.0,0.0,0.0,0.04,98.72,0.0,0.04,0.0,0.0,0.0,0.0,0.25,0.0,0.0,0.0,400,290,19
1632,AISI 1035 Steel," cold drawn, low temperature, stress relieved, 50-75 mm (2-3 in) round",0.0,0.0,0.75,0.0,0.0,0.0,0.05,98.815,0.0,0.04,0.0,0.0,0.0,0.0,0.345,0.0,0.0,0.0,515,450,10
1633,AISI 1042 Steel, Cold Drawn Bar (UNS G10420),0.0,0.0,0.75,0.0,0.0,0.0,0.05,98.725,0.0,0.04,0.0,0.0,0.0,0.0,0.435,0.0,0.0,0.0,614,517,12
1634,AISI 1015 Steel," normalized at 925°C (1700°F), 25 mm (1 in.) round",0.0,0.0,0.44999999999999996,0.0,0.0,0.0,0.05,99.305,0.0,0.04,0.0,0.0,0.0,0.0,0.155,0.0,0.0,0.0,424,325,37
1635,ASTM A387 Alloy Steel," Grade 5, Class 1",0.0,0.0,0.44999999999999996,0.0,0.0,0.0,0.03,93.28,0.0,0.04,0.5,0.0,0.55,0.0,0.15,0.0,0.0,5.0,415,205,18
1636,AISI 1023 Steel," cold drawn, 19-32 mm (0.75-1.25 in) round",0.0,0.0,0.44999999999999996,0.0,0.0,0.0,0.05,99.24,0.0,0.04,0.0,0.0,0.0,0.0,0.22,0.0,0.0,0.0,425,360,15
1637,AISI 1030 Steel, annealed at 845°C (1550°F),0.0,0.0,0.75,0.0,0.0,0.0,0.05,98.855,0.0,0.04,0.0,0.0,0.0,0.0,0.30500000000000005,0.0,0.0,0.0,460,345,31
1638,AISI 1018 Steel," cold drawn, high temperature, stress relieved, 32-50 mm (1.25-2 in) round",0.0,0.0,0.75,0.0,0.0,0.0,0.05,98.99,0.0,0.04,0.0,0.0,0.0,0.0,0.17,0.0,0.0,0.0,380,310,16
1639,AISI 1042 Steel, Hot Rolled Bar (UNS G10420),0.0,0.0,0.75,0.0,0.0,0.0,0.05,98.725,0.0,0.04,0.0,0.0,0.0,0.0,0.435,0.0,0.0,0.0,552,303,16
1640,AISI 1022 Steel," annealed at 870°C (1600°F), furnace cooled 17°C (31°F) per hour to 675°C, air cooled, 25 mm (1 in.) round",0.0,0.0,0.85,0.0,0.0,0.0,0.05,98.86,0.0,0.04,0.0,0.0,0.0,0.0,0.2,0.0,0.0,0.0,450,315,35
1641,AISI 1037 Steel, Hot Rolled Bar (UNS G10370),0.0,0.0,0.85,0.0,0.0,0.0,0.05,98.71,0.0,0.04,0.0,0.0,0.0,0.0,0.35,0.0,0.0,0.0,510,279,18
1642,ASTM A572 Steel, grade 55,0.0,0.0,1.35,0.0,0.0,0.0,0.05,97.91,0.0,0.04,0.4,0.0,0.0,0.0,0.25,0.0,0.0,0.0,485,380,20
1643,AISI 1035 Steel," cold drawn, high temperature, stress relieved, 22-32 mm (0.875-1.25 in) round",0.0,0.0,0.75,0.0,0.0,0.0,0.05,98.815,0.0,0.04,0.0,0.0,0.0,0.0,0.345,0.0,0.0,0.0,515,415,15
1644,AISI 1008 Steel," CQ, DQ, and DQSK sheet, 1.6-5.8 mm thick",0.0,0.0,0.4,0.0,0.0,0.0,0.05,99.41,0.0,0.04,0.0,0.0,0.0,0.0,0.1,0.0,0.0,0.0,303,180,42
1645,AISI 1025 Steel," cold drawn, 19-32 mm (0.75-1.25 in) round",0.0,0.0,0.44999999999999996,0.0,0.0,0.0,0.05,99.21,0.0,0.04,0.0,0.0,0.0,0.0,0.25,0.0,0.0,0.0,440,370,15
1646,AISI 1020 Steel," normalized at 925°C (1700°F), air cooled, 50 mm (2 in.) round",0.0,0.0,0.44999999999999996,0.0,0.0,0.0,0.05,99.26,0.0,0.04,0.0,0.0,0.0,0.0,0.2,0.0,0.0,0.0,438,319,35
1647,AISI 1045 Steel," as cold drawn, 32-50 mm (1.25-2 in) round",0.0,0.0,0.75,0.0,0.0,0.0,0.05,98.7,0.0,0.04,0.0,0.0,0.0,0.0,0.45999999999999996,0.0,0.0,0.0,585,515,10
1648,AISI 1039 Steel," hot rolled, 19-32 mm (0.75-1.25 in) round",0.0,0.0,0.85,0.0,0.0,0.0,0.05,98.66,0.0,0.04,0.0,0.0,0.0,0.0,0.4,0.0,0.0,0.0,545,300,16
1649,AISI 1022 Steel," normalized at 925°C (1700°F), cooled in air, 50 mm (2 in.) round",0.0,0.0,0.85,0.0,0.0,0.0,0.05,98.86,0.0,0.04,0.0,0.0,0.0,0.0,0.2,0.0,0.0,0.0,474,330,34
1650,AISI 1039 Steel," cold drawn, 19-32 mm (0.75-1.25 in) round",0.0,0.0,0.85,0.0,0.0,0.0,0.05,98.66,0.0,0.04,0.0,0.0,0.0,0.0,0.4,0.0,0.0,0.0,605,510,12
1651,AISI 1021 Steel," mock carburized at 910°C (1670°F) for 8 hours, 775°C (1430°F) reheat, water quenched, 175°C (350°F) temper, 25 mm (1 in.) round",0.0,0.0,0.75,0.0,0.0,0.0,0.05,98.96,0.0,0.04,0.0,0.0,0.0,0.0,0.2,0.0,0.0,0.0,615,380,25
1652,AISI 1046 Steel," hot rolled, 19-32 mm (0.75-1.25 in) round",0.0,0.0,0.85,0.0,0.0,0.0,0.05,98.6,0.0,0.04,0.0,0.0,0.0,0.0,0.45999999999999996,0.0,0.0,0.0,585,325,15
1653,AISI 1021 Steel, cold drawn,0.0,0.0,0.75,0.0,0.0,0.0,0.05,98.96,0.0,0.04,0.0,0.0,0.0,0.0,0.2,0.0,0.0,0.0,470,395,15
1654,AISI 1046 Steel," cold drawn, annealed, 19-32 mm (0.75-1.25 in) round",0.0,0.0,0.85,0.0,0.0,0.0,0.05,98.6,0.0,0.04,0.0,0.0,0.0,0.0,0.45999999999999996,0.0,0.0,0.0,620,515,12
1655,AISI 1045 Steel," as cold drawn, 22-32 mm (0.875-1.25 in) round",0.0,0.0,0.75,0.0,0.0,0.0,0.05,98.7,0.0,0.04,0.0,0.0,0.0,0.0,0.45999999999999996,0.0,0.0,0.0,620,550,11
1656,AISI 1040 Steel," as cold drawn, 32-50 mm (1.25-2 in) round",0.0,0.0,0.75,0.0,0.0,0.0,0.05,98.755,0.0,0.04,0.0,0.0,0.0,0.0,0.405,0.0,0.0,0.0,550,485,10
1657,AISI 1035 Steel," hot rolled, 19-32 mm (0.75-1.25 in) round",0.0,0.0,0.75,0.0,0.0,0.0,0.05,98.815,0.0,0.04,0.0,0.0,0.0,0.0,0.345,0.0,0.0,0.0,495,270,18
1658,AISI 1040 Steel," as cold drawn, 22-32 mm (0.875-1.25 in) round",0.0,0.0,0.75,0.0,0.0,0.0,0.05,98.755,0.0,0.04,0.0,0.0,0.0,0.0,0.405,0.0,0.0,0.0,585,515,12
1659,AISI 1020 Steel, cold rolled,0.0,0.0,0.44999999999999996,0.0,0.0,0.0,0.05,99.26,0.0,0.04,0.0,0.0,0.0,0.0,0.2,0.0,0.0,0.0,420,350,15
1660,AISI 1040 Steel," cold drawn, low temperature, stress relieved, 22-32 mm (0.875-1.25 in) round",0.0,0.0,0.75,0.0,0.0,0.0,0.05,98.755,0.0,0.04,0.0,0.0,0.0,0.0,0.405,0.0,0.0,0.0,620,550,12
1661,AISI 1045 Steel," hot rolled, 19-32 mm (0.75-1.25 in) round",0.0,0.0,0.75,0.0,0.0,0.0,0.05,98.7,0.0,0.04,0.0,0.0,0.0,0.0,0.45999999999999996,0.0,0.0,0.0,565,310,16
1662,AISI 1021 Steel," mock carburized at 910°C (1670°F) for 8 hours, 775°C (1430°F) reheat, water quenched, 175°C (350°F) temper, 13 mm (0.5 in.) round",0.0,0.0,0.75,0.0,0.0,0.0,0.05,98.96,0.0,0.04,0.0,0.0,0.0,0.0,0.2,0.0,0.0,0.0,931,515,13
1663,AISI 1045 Steel," cold drawn, low temperature, stress relieved round (16 - 22 mm)",0.0,0.0,0.75,0.0,0.0,0.0,0.05,98.7,0.0,0.04,0.0,0.0,0.0,0.0,0.45999999999999996,0.0,0.0,0.0,690,620,12
1664,AISI 1021 Steel," normalized at 925°C (1700°F), air cooled, 25 mm (1 in.) round",0.0,0.0,0.75,0.0,0.0,0.0,0.05,98.96,0.0,0.04,0.0,0.0,0.0,0.0,0.2,0.0,0.0,0.0,483,360,34
1665,AISI 1049 Steel, Hot Rolled Bar (UNS G10490),0.0,0.0,0.75,0.0,0.0,0.0,0.05,98.665,0.0,0.04,0.0,0.0,0.0,0.0,0.495,0.0,0.0,0.0,600,331,15
1666,AISI 1037 Steel, Cold Drawn Bar (UNS G10370),0.0,0.0,0.85,0.0,0.0,0.0,0.05,98.71,0.0,0.04,0.0,0.0,0.0,0.0,0.35,0.0,0.0,0.0,565,476,12
1667,AISI 1045 Steel," turned, ground, and polished, 19-32 mm (0.75-1.25 in) round",0.0,0.0,0.75,0.0,0.0,0.0,0.05,98.7,0.0,0.04,0.0,0.0,0.0,0.0,0.45999999999999996,0.0,0.0,0.0,675,405,24
1668,AISI 1030 Steel," water quenched from 870°C (1600°F), 595°C (1100°F) temper, 25 mm (1 in.) round",0.0,0.0,0.75,0.0,0.0,0.0,0.05,98.855,0.0,0.04,0.0,0.0,0.0,0.0,0.30500000000000005,0.0,0.0,0.0,585,435,29
1669,AISI 1035 Steel," cold drawn, high temperature, stress relieved, 32-50 mm (1.25-2 in) round",0.0,0.0,0.75,0.0,0.0,0.0,0.05,98.815,0.0,0.04,0.0,0.0,0.0,0.0,0.345,0.0,0.0,0.0,485,415,15
1670,AISI 1040 Steel," normalized at 900°C (1650°F), air cooled, 50 mm (2 in.) round",0.0,0.0,0.75,0.0,0.0,0.0,0.05,98.755,0.0,0.04,0.0,0.0,0.0,0.0,0.405,0.0,0.0,0.0,581,365,28
1671,AISI 1046 Steel," cold drawn, 19-32 mm (0.75-1.25 in) round",0.0,0.0,0.85,0.0,0.0,0.0,0.05,98.6,0.0,0.04,0.0,0.0,0.0,0.0,0.45999999999999996,0.0,0.0,0.0,650,545,12
1672,AISI 1025 Steel," as drawn, 22-32 mm (0.875-1.25 in) round",0.0,0.0,0.44999999999999996,0.0,0.0,0.0,0.05,99.21,0.0,0.04,0.0,0.0,0.0,0.0,0.25,0.0,0.0,0.0,450,380,16
1673,AISI 1040 Steel," normalized at 900°C (1650°F), air cooled, 100 mm (4 in.) round",0.0,0.0,0.75,0.0,0.0,0.0,0.05,98.755,0.0,0.04,0.0,0.0,0.0,0.0,0.405,0.0,0.0,0.0,583,340,27
1674,AISI 1045 Steel," cold drawn, high temperature stress relieved, 22-32 mm (0.875-1.25 in) round",0.0,0.0,0.75,0.0,0.0,0.0,0.05,98.7,0.0,0.04,0.0,0.0,0.0,0.0,0.45999999999999996,0.0,0.0,0.0,655,515,15
1675,AISI 1035 Steel," cold drawn, low temperature, stress relieved, 32-50 mm (1.25-2 in) round",0.0,0.0,0.75,0.0,0.0,0.0,0.05,98.815,0.0,0.04,0.0,0.0,0.0,0.0,0.345,0.0,0.0,0.0,550,485,12
1676,AISI 1030 Steel," normalized at 925°C (1700°F), air cooled, 25 mm (1 in.) round",0.0,0.0,0.75,0.0,0.0,0.0,0.05,98.855,0.0,0.04,0.0,0.0,0.0,0.0,0.30500000000000005,0.0,0.0,0.0,525,345,32
1677,AISI 1020 Steel, as rolled,0.0,0.0,0.44999999999999996,0.0,0.0,0.0,0.05,99.26,0.0,0.04,0.0,0.0,0.0,0.0,0.2,0.0,0.0,0.0,450,330,36
1678,AISI 1030 Steel," normalized at 925°C (1700°F), air cooled, 50 mm (2 in.) round",0.0,0.0,0.75,0.0,0.0,0.0,0.05,98.855,0.0,0.04,0.0,0.0,0.0,0.0,0.30500000000000005,0.0,0.0,0.0,510,345,29
1679,AISI 1040 Steel," oil quenched from 855°C (1570°F), 595°C (1100°F) temper, 25 mm (1 in.) round",0.0,0.0,0.75,0.0,0.0,0.0,0.05,98.755,0.0,0.04,0.0,0.0,0.0,0.0,0.405,0.0,0.0,0.0,631,443,28
1680,AISI 1040 Steel," oil quenched from 855°C (1570°F), 595°C (1100°F) temper, 50 mm (2 in.) round",0.0,0.0,0.75,0.0,0.0,0.0,0.05,98.755,0.0,0.04,0.0,0.0,0.0,0.0,0.405,0.0,0.0,0.0,598,392,28
1681,AISI 1030 Steel," water quenched from 870°C (1600°F), 650°C (1200°F) temper, 50 mm (2 in.) round",0.0,0.0,0.75,0.0,0.0,0.0,0.05,98.855,0.0,0.04,0.0,0.0,0.0,0.0,0.30500000000000005,0.0,0.0,0.0,550,395,30
1682,AISI 1021 Steel," hot rolled, 19-32 mm (0.75-1.25 in) round",0.0,0.0,0.75,0.0,0.0,0.0,0.05,98.96,0.0,0.04,0.0,0.0,0.0,0.0,0.2,0.0,0.0,0.0,420,230,24
1683,AISI 1040 Steel," oil quenched from 855°C (1570°F), 540°C (1000°F) temper, 50 mm (2 in.) round",0.0,0.0,0.75,0.0,0.0,0.0,0.05,98.755,0.0,0.04,0.0,0.0,0.0,0.0,0.405,0.0,0.0,0.0,635,412,27
1684,AISI 1035 Steel," as cold drawn, 22-32 mm (0.875-1.25 in) round",0.0,0.0,0.75,0.0,0.0,0.0,0.05,98.815,0.0,0.04,0.0,0.0,0.0,0.0,0.345,0.0,0.0,0.0,550,485,12
1685,AISI 1040 Steel," hot rolled, 19-32 mm (0.75-1.25 in) round",0.0,0.0,0.75,0.0,0.0,0.0,0.05,98.755,0.0,0.04,0.0,0.0,0.0,0.0,0.405,0.0,0.0,0.0,525,290,18
1686,AISI 1045 Steel," cold drawn, high temperature stress relieved, 50-75 mm (2-3 in) round",0.0,0.0,0.75,0.0,0.0,0.0,0.05,98.7,0.0,0.04,0.0,0.0,0.0,0.0,0.45999999999999996,0.0,0.0,0.0,585,450,12
1687,AISI 1040 Steel," cold drawn, high temperature, stress relieved, 16-22 mm (0.625-0.875 in) round",0.0,0.0,0.75,0.0,0.0,0.0,0.05,98.755,0.0,0.04,0.0,0.0,0.0,0.0,0.405,0.0,0.0,0.0,585,450,15
1688,AISI 1020 Steel," mock carburized at 915°C (1680°F) for 8 hours, 775°C (1430°F) reheat, water quenched, 175°C (350°F) temper, 13 mm (0.5 in.) round",0.0,0.0,0.44999999999999996,0.0,0.0,0.0,0.05,99.26,0.0,0.04,0.0,0.0,0.0,0.0,0.2,0.0,0.0,0.0,889,495,11
1689,AISI 1044 Steel," merchant quality, hot rolled, 19-32 mm (0.75-1.25 in) round",0.0,0.0,0.44999999999999996,0.0,0.0,0.0,0.05,98.995,0.0,0.04,0.0,0.0,0.0,0.0,0.46499999999999997,0.0,0.0,0.0,620,415,26
1690,AISI 1040 Steel," water quenched from 845°C (1550°F), 540°C (1000°F) temper, 25 mm (1 in.) round",0.0,0.0,0.75,0.0,0.0,0.0,0.05,98.755,0.0,0.04,0.0,0.0,0.0,0.0,0.405,0.0,0.0,0.0,743,541,23
1691,AISI 1040 Steel," water quenched from 845°C (1550°F), 650°C (1200°F) temper, 25 mm (1 in.) round",0.0,0.0,0.75,0.0,0.0,0.0,0.05,98.755,0.0,0.04,0.0,0.0,0.0,0.0,0.405,0.0,0.0,0.0,645,469,27
1692,ASTM A283 Steel, grade A,0.0,0.2,0.9,0.0,0.0,0.0,0.05,98.63,0.0,0.04,0.04,0.0,0.0,0.0,0.14,0.0,0.0,0.0,310,165,27
1693,AISI 1022 Steel," mock carburized at 910°C (1670°F) for 8 hours, 775°C (1430°F) reheat, water quenched, 175°C (350°F) temper, 50 mm (2 in.) round",0.0,0.0,0.85,0.0,0.0,0.0,0.05,98.86,0.0,0.04,0.0,0.0,0.0,0.0,0.2,0.0,0.0,0.0,565,346,30
1694,AISI 1035 Steel," as cold drawn, 32-50 mm (1.25-2 in) round",0.0,0.0,0.75,0.0,0.0,0.0,0.05,98.815,0.0,0.04,0.0,0.0,0.0,0.0,0.345,0.0,0.0,0.0,515,450,12
1695,AISI 1040 Steel," oil quenched from 855°C (1570°F), 540°C (1000°F) temper, 100 mm (4 in.) round",0.0,0.0,0.75,0.0,0.0,0.0,0.05,98.755,0.0,0.04,0.0,0.0,0.0,0.0,0.405,0.0,0.0,0.0,621,396,27
1696,AISI 1030 Steel," annealed at 845°C (1550°F), furnace cooled 11°C (20°F) per hour to 650°C (1200°F), air cooled, 25 mm (1 in.) round",0.0,0.0,0.75,0.0,0.0,0.0,0.05,98.855,0.0,0.04,0.0,0.0,0.0,0.0,0.30500000000000005,0.0,0.0,0.0,460,345,31
1697,AISI 1040 Steel," oil quenched from 855°C (1570°F), 540°C (1000°F) temper, 25 mm (1 in.) round",0.0,0.0,0.75,0.0,0.0,0.0,0.05,98.755,0.0,0.04,0.0,0.0,0.0,0.0,0.405,0.0,0.0,0.0,664,469,26
1698,AISI 1022 Steel," hot rolled, 19-32 mm (0.75-1.25 in) round",0.0,0.0,0.85,0.0,0.0,0.0,0.05,98.86,0.0,0.04,0.0,0.0,0.0,0.0,0.2,0.0,0.0,0.0,425,235,23
1699,AISI 1045 Steel," as cold drawn, 50-75 mm (2-3 in) round",0.0,0.0,0.75,0.0,0.0,0.0,0.05,98.7,0.0,0.04,0.0,0.0,0.0,0.0,0.45999999999999996,0.0,0.0,0.0,515,485,10
1700,AISI 1015 Steel," hot rolled, 19-32 mm (0.75-1.25 in) round",0.0,0.0,0.44999999999999996,0.0,0.0,0.0,0.05,99.305,0.0,0.04,0.0,0.0,0.0,0.0,0.155,0.0,0.0,0.0,345,190,28
1701,AISI 1055 Steel," cold drawn, annealed, 19-32 mm (0.75-1.25 in) round",0.0,0.0,0.75,0.0,0.0,0.0,0.05,98.61,0.0,0.04,0.0,0.0,0.0,0.0,0.55,0.0,0.0,0.0,660,560,10
1702,AISI 1040 Steel," cold drawn, low temperature, stress relieved, 16-22 mm (0.625-0.875 in) round",0.0,0.0,0.75,0.0,0.0,0.0,0.05,98.755,0.0,0.04,0.0,0.0,0.0,0.0,0.405,0.0,0.0,0.0,655,585,12
1703,AISI 1040 Steel," oil quenched from 855°C (1570°F), 650°C (1200°F) temper, 50 mm (2 in.) round",0.0,0.0,0.75,0.0,0.0,0.0,0.05,98.755,0.0,0.04,0.0,0.0,0.0,0.0,0.405,0.0,0.0,0.0,569,376,31
1704,AISI 1015 Steel," normalized at 925°C (1700°F), 100 mm (4 in.) round",0.0,0.0,0.44999999999999996,0.0,0.0,0.0,0.05,99.305,0.0,0.04,0.0,0.0,0.0,0.0,0.155,0.0,0.0,0.0,409,288,36
1705,AISI 1040 Steel," water quenched from 845°C (1550°F), 650°C (1200°F) temper, 100 mm (4 in.) round",0.0,0.0,0.75,0.0,0.0,0.0,0.05,98.755,0.0,0.04,0.0,0.0,0.0,0.0,0.405,0.0,0.0,0.0,586,378,30
1706,AISI 1020 Steel," normalized at 925°C (1700°F), air cooled, 13 mm (0.5 in.) round",0.0,0.0,0.44999999999999996,0.0,0.0,0.0,0.05,99.26,0.0,0.04,0.0,0.0,0.0,0.0,0.2,0.0,0.0,0.0,445,346,39
1707,AISI 1043 Steel, Hot Rolled Bar (UNS G10430),0.0,0.0,0.85,0.0,0.0,0.0,0.05,98.625,0.0,0.04,0.0,0.0,0.0,0.0,0.435,0.0,0.0,0.0,565,310,16
1708,AISI 1050 Steel," hot rolled, 19-32 mm (0.75-1.25 in) round",0.0,0.0,0.75,0.0,0.0,0.0,0.05,98.65,0.0,0.04,0.0,0.0,0.0,0.0,0.51,0.0,0.0,0.0,620,345,15
1709,AISI 1049 Steel, Cold Drawn Bar (UNS G10490),0.0,0.0,0.75,0.0,0.0,0.0,0.05,98.665,0.0,0.04,0.0,0.0,0.0,0.0,0.495,0.0,0.0,0.0,669,562,10
1710,AISI 1043 Steel, Normalized Cold Drawn Bar (UNS G10430),0.0,0.0,0.85,0.0,0.0,0.0,0.05,98.625,0.0,0.04,0.0,0.0,0.0,0.0,0.435,0.0,0.0,0.0,600,517,12
1711,AISI 1040 Steel," annealed at 790°C (1450°F), furnace cooled 11°C (20°F) per hour to 650°C (1200°F), air cooled, 25 mm (1 in.) round",0.0,0.0,0.75,0.0,0.0,0.0,0.05,98.755,0.0,0.04,0.0,0.0,0.0,0.0,0.405,0.0,0.0,0.0,519,353,30
1712,AISI 1050 Steel, annealed at 790°C (1450°F),0.0,0.0,0.75,0.0,0.0,0.0,0.05,98.65,0.0,0.04,0.0,0.0,0.0,0.0,0.51,0.0,0.0,0.0,635,365,24
1713,AISI 1050 Steel," cold drawn, high temperature, stress relieved, 32-50 mm (1.25-2 in) round",0.0,0.0,0.75,0.0,0.0,0.0,0.05,98.65,0.0,0.04,0.0,0.0,0.0,0.0,0.51,0.0,0.0,0.0,585,485,15
1714,AISI 1040 Steel," as cold drawn, 50-75 mm (2-3 in) round",0.0,0.0,0.75,0.0,0.0,0.0,0.05,98.755,0.0,0.04,0.0,0.0,0.0,0.0,0.405,0.0,0.0,0.0,515,450,10
1715,AISI 1042 Steel, Normalized Cold Drawn Bar (UNS G10420),0.0,0.0,0.75,0.0,0.0,0.0,0.05,98.725,0.0,0.04,0.0,0.0,0.0,0.0,0.435,0.0,0.0,0.0,586,503,12
1716,AISI 1040 Steel, as rolled,0.0,0.0,0.75,0.0,0.0,0.0,0.05,98.755,0.0,0.04,0.0,0.0,0.0,0.0,0.405,0.0,0.0,0.0,620,415,25
1717,AISI 1019 Steel, cold drawn,0.0,0.0,0.85,0.0,0.0,0.0,0.05,98.89,0.0,0.04,0.0,0.0,0.0,0.0,0.17,0.0,0.0,0.0,455,379,15
1718,AISI 1040 Steel," cold drawn, low temperature, stress relieved, 32-50 mm (1.25-2 in) round",0.0,0.0,0.75,0.0,0.0,0.0,0.05,98.755,0.0,0.04,0.0,0.0,0.0,0.0,0.405,0.0,0.0,0.0,585,515,10
1719,AISI 1022 Steel," mock carburized at 910°C (1670°F) for 8 hours, 775°C (1430°F) reheat, water quenched, 175°C (350°F) temper, 25 mm (1 in.) round",0.0,0.0,0.85,0.0,0.0,0.0,0.05,98.86,0.0,0.04,0.0,0.0,0.0,0.0,0.2,0.0,0.0,0.0,615,380,25
1720,AISI 1016 Steel," hot rolled, 19-32 mm (0.75-1.25 in) round",0.0,0.0,0.75,0.0,0.0,0.0,0.05,99.01,0.0,0.04,0.0,0.0,0.0,0.0,0.15,0.0,0.0,0.0,380,205,25
1721,AISI 1050 Steel," oil quenched 845°C (1550°F), 540°C (1000°F) temper, 50 mm (2 in.) round",0.0,0.0,0.75,0.0,0.0,0.0,0.05,98.65,0.0,0.04,0.0,0.0,0.0,0.0,0.51,0.0,0.0,0.0,845,516,19
1722,AISI 1050 Steel," as cold drawn bar, 22-32 mm (0.875-1.25 in) round",0.0,0.0,0.75,0.0,0.0,0.0,0.05,98.65,0.0,0.04,0.0,0.0,0.0,0.0,0.51,0.0,0.0,0.0,655,585,11
1723,AISI 1030 Steel, normalized 925°C (1700°F),0.0,0.0,0.75,0.0,0.0,0.0,0.05,98.855,0.0,0.04,0.0,0.0,0.0,0.0,0.30500000000000005,0.0,0.0,0.0,525,345,32
1724,AISI 1040 Steel," normalized at 900°C (1650°F), air cooled, 25 mm (1 in.) round",0.0,0.0,0.75,0.0,0.0,0.0,0.05,98.755,0.0,0.04,0.0,0.0,0.0,0.0,0.405,0.0,0.0,0.0,590,374,28
1725,AISI 1035 Steel," cold drawn, low temperature, stress relieved, 22-32 mm (0.875-1.25 in) round",0.0,0.0,0.75,0.0,0.0,0.0,0.05,98.815,0.0,0.04,0.0,0.0,0.0,0.0,0.345,0.0,0.0,0.0,585,515,12
1726,AISI 1050 Steel," normalized at 900°C (1650°F), air cooled, 25 mm (1 in.) round",0.0,0.0,0.75,0.0,0.0,0.0,0.05,98.65,0.0,0.04,0.0,0.0,0.0,0.0,0.51,0.0,0.0,0.0,748,427,20
1727,AISI 1050 Steel," as cold drawn bar, 32-50 mm (1.25-2 in) round",0.0,0.0,0.75,0.0,0.0,0.0,0.05,98.65,0.0,0.04,0.0,0.0,0.0,0.0,0.51,0.0,0.0,0.0,620,550,10
1728,AISI 1020 Steel, annealed at 870°C (1600°F),0.0,0.0,0.44999999999999996,0.0,0.0,0.0,0.05,99.26,0.0,0.04,0.0,0.0,0.0,0.0,0.2,0.0,0.0,0.0,394,294,36
