Repository: josethomson954-coder/steel-property-predictor-

streamlit>=1.33
pandas>=2.0
numpy>=1.24
scikit-learn>=1.3
joblib>=1.3
pyarrow>=15.0

File: steel_dataset 1.csv (part 9 of 16)
Unnamed: 0,name,process,Al,Cu,Mn,N,Ni,Ti,S,Fe,Zr,P,Si,V,Mo,Co,C,Nb,B,Cr,ultimate_tensile,yield,ductility
0,AISI 4023 Steel," normalized at 925°C (1700°F), machined to 25 mm (1 in.) rounds, pseudocarburized at 925°C (1700°F), box cooled to RT, reheated to 800°C (1470°F) and oil quenched, 150°C (300°F) temper",0.0,0.0,0.8,0.0,0.0,0.0,0.04,98.4,0.0,0.035,0.25,0.0,0.25,0.0,0.225,0.0,0.0,0.0,745,440,21
1729,AISI 1040 Steel," normalized at 900°C (1650°F), air cooled, 13 mm (0.5 in.) round",0.0,0.0,0.75,0.0,0.0,0.0,0.05,98.755,0.0,0.04,0.0,0.0,0.0,0.0,0.405,0.0,0.0,0.0,608,403,30
1730,AISI 1050 Steel," cold drawn, high temperature, stress relieved, 50-75 mm (2-3 in) round",0.0,0.0,0.75,0.0,0.0,0.0,0.05,98.65,0.0,0.04,0.0,0.0,0.0,0.0,0.51,0.0,0.0,0.0,550,450,12
1731,AISI 1040 Steel," cold drawn, high temperature, stress relieved, 50-75 mm (2-3 in) round",0.0,0.0,0.75,0.0,0.0,0.0,0.05,98.755,0.0,0.04,0.0,0.0,0.0,0.0,0.405,0.0,0.0,0.0,485,450,12
1732,AISI 1050 Steel," cold drawn, low temperature, stress relieved, 32-50 mm (1.25-2 in) round",0.0,0.0,0.75,0.0,0.0,0.0,0.05,98.65,0.0,0.04,0.0,0.0,0.0,0.0,0.51,0.0,0.0,0.0,655,585,10
1733,AISI 1038 Steel," cold drawn, 19-32 mm (0.75-1.25 in) round",0.0,0.0,0.75,0.0,0.0,0.0,0.05,98.78,0.0,0.04,0.0,0.0,0.0,0.0,0.38,0.0,0.0,0.0,570,485,12
1734,AISI 1050 Steel," oil quenched 845°C (1550°F), 595°C (1100°F) temper, 25 mm (1 in.) round",0.0,0.0,0.75,0.0,0.0,0.0,0.05,98.65,0.0,0.04,0.0,0.0,0.0,0.0,0.51,0.0,0.0,0.0,786,486,23
1735,AISI 1018 Steel," cold drawn, quenched, and tempered, 19-32 mm (0.75-1.25 in) round",0.0,0.0,0.75,0.0,0.0,0.0,0.05,98.99,0.0,0.04,0.0,0.0,0.0,0.0,0.17,0.0,0.0,0.0,565,485,20
1736,AISI 1030 Steel," water quenched from 870°C (1600°F), 540°C (1000°F) temper, 50 mm (2 in.) round",0.0,0.0,0.75,0.0,0.0,0.0,0.05,98.855,0.0,0.04,0.0,0.0,0.0,0.0,0.30500000000000005,0.0,0.0,0.0,595,440,28
1737,AISI 1050 Steel," normalized at 900°C (1650°F), air cooled, 50 mm (2 in.) round",0.0,0.0,0.75,0.0,0.0,0.0,0.05,98.65,0.0,0.04,0.0,0.0,0.0,0.0,0.51,0.0,0.0,0.0,732,402,20
1738,AISI 1022 Steel," mock carburized at 910°C (1670°F) for 8 hours, 775°C (1430°F) reheat, water quenched, 175°C (350°F) temper, 100 mm (4 in.) round",0.0,0.0,0.85,0.0,0.0,0.0,0.05,98.86,0.0,0.04,0.0,0.0,0.0,0.0,0.2,0.0,0.0,0.0,510,293,32
1739,AISI 1040 Steel," cold drawn, high temperature, stress relieved, 32-50 mm (1.25-2 in) round",0.0,0.0,0.75,0.0,0.0,0.0,0.05,98.755,0.0,0.04,0.0,0.0,0.0,0.0,0.405,0.0,0.0,0.0,515,415,15
1740,AK Steel ASTM A 424 Type III, I-F Enamel Enameling Carbon Steel,0.05,0.02,0.2,0.0,0.0,0.13,0.01,99.56,0.0,0.01,0.01,0.0,0.0,0.0,0.01,0.0,0.0,0.0,313,159,44
1741,AISI 1019 Steel," hot rolled, 19-32 mm (0.75-1.25 in) round",0.0,0.0,0.85,0.0,0.0,0.0,0.05,98.89,0.0,0.04,0.0,0.0,0.0,0.0,0.17,0.0,0.0,0.0,407,224,25
1742,AISI 1050 Steel," normalized at 900°C (1650°F), air cooled, 100 mm (4 in.) round",0.0,0.0,0.75,0.0,0.0,0.0,0.05,98.65,0.0,0.04,0.0,0.0,0.0,0.0,0.51,0.0,0.0,0.0,689,386,21
1743,AISI 1043 Steel, Cold Drawn Bar (UNS G10430),0.0,0.0,0.85,0.0,0.0,0.0,0.05,98.625,0.0,0.04,0.0,0.0,0.0,0.0,0.435,0.0,0.0,0.0,627,531,12
1744,AISI 1060 Steel, as rolled,0.0,0.0,0.75,0.0,0.0,0.0,0.05,98.555,0.0,0.04,0.0,0.0,0.0,0.0,0.605,0.0,0.0,0.0,814,485,17
1745,AISI 1040 Steel," water quenched from 845°C (1550°F), 595°C (1100°F) temper, 100 mm (4 in.) round",0.0,0.0,0.75,0.0,0.0,0.0,0.05,98.755,0.0,0.04,0.0,0.0,0.0,0.0,0.405,0.0,0.0,0.0,650,407,27
1746,AISI 1040 Steel," oil quenched from 855°C (1570°F), 540°C (1000°F) temper, 13 mm (0.5 in.) round",0.0,0.0,0.75,0.0,0.0,0.0,0.05,98.755,0.0,0.04,0.0,0.0,0.0,0.0,0.405,0.0,0.0,0.0,722,500,27
1747,AISI 1050 Steel," water quenched from 830°C (1525°F), 595°C (1100°F) temper, 13 mm (0.5 in.) round",0.0,0.0,0.75,0.0,0.0,0.0,0.05,98.65,0.0,0.04,0.0,0.0,0.0,0.0,0.51,0.0,0.0,0.0,820,607,21
1748,AISI 1060 Steel," oil quenched 845°C (1550°F), 480°C (900°F) temper, 100 mm (4 in.) round",0.0,0.0,0.75,0.0,0.0,0.0,0.05,98.555,0.0,0.04,0.0,0.0,0.0,0.0,0.605,0.0,0.0,0.0,931,518,18
1749,AISI 1050 Steel," cold drawn, high temperature, stress relieved, 16-22 mm (0.625-0.875 in) round",0.0,0.0,0.75,0.0,0.0,0.0,0.05,98.65,0.0,0.04,0.0,0.0,0.0,0.0,0.51,0.0,0.0,0.0,655,515,15
1750,AISI 1021 Steel," mock carburized at 910°C (1670°F) for 8 hours, 775°C (1430°F) reheat, water quenched, 175°C (350°F) temper, 100 mm (4 in.) round",0.0,0.0,0.75,0.0,0.0,0.0,0.05,98.96,0.0,0.04,0.0,0.0,0.0,0.0,0.2,0.0,0.0,0.0,510,293,32
1751,AISI 1050 Steel," water quenched from 830°C (1525°F), 650°C (1200°F) temper, 25 mm (1 in.) round",0.0,0.0,0.75,0.0,0.0,0.0,0.05,98.65,0.0,0.04,0.0,0.0,0.0,0.0,0.51,0.0,0.0,0.0,752,527,23
1752,AISI 1060 Steel," oil quenched 845°C (1550°F), 480°C (900°F) temper, 25 mm (1 in.) round",0.0,0.0,0.75,0.0,0.0,0.0,0.05,98.555,0.0,0.04,0.0,0.0,0.0,0.0,0.605,0.0,0.0,0.0,1005,641,16
1753,AISI 1060 Steel," oil quenched 845°C (1550°F), 540°C (1000°F) temper, 25 mm (1 in.) round",0.0,0.0,0.75,0.0,0.0,0.0,0.05,98.555,0.0,0.04,0.0,0.0,0.0,0.0,0.605,0.0,0.0,0.0,938,591,17
1754,AISI 1050 Steel," oil quenched 845°C (1550°F), 540°C (1000°F) temper, 13 mm (0.5 in.) round",0.0,0.0,0.75,0.0,0.0,0.0,0.05,98.65,0.0,0.04,0.0,0.0,0.0,0.0,0.51,0.0,0.0,0.0,914,603,20
1755,AISI 1050 Steel," water quenched from 830°C (1525°F), 540°C (1000°F) temper, 50 mm (2 in.) round",0.0,0.0,0.75,0.0,0.0,0.0,0.05,98.65,0.0,0.04,0.0,0.0,0.0,0.0,0.51,0.0,0.0,0.0,893,580,20
1756,AISI 1035 Steel," cold drawn, high temperature, stress relieved, 16-22 mm (0.625-0.875 in) round",0.0,0.0,0.75,0.0,0.0,0.0,0.05,98.815,0.0,0.04,0.0,0.0,0.0,0.0,0.345,0.0,0.0,0.0,550,415,16
1757,AISI 1045 Steel," as cold drawn, 16-22 mm (0.625-0.875 in) round",0.0,0.0,0.75,0.0,0.0,0.0,0.05,98.7,0.0,0.04,0.0,0.0,0.0,0.0,0.45999999999999996,0.0,0.0,0.0,655,585,12
1758,AISI 1030 Steel," water quenched from 870°C (1600°F), 540°C (1000°F) temper, 100 mm (4 in.) round",0.0,0.0,0.75,0.0,0.0,0.0,0.05,98.855,0.0,0.04,0.0,0.0,0.0,0.0,0.30500000000000005,0.0,0.0,0.0,560,380,32
1759,AISI 1050 Steel," oil quenched 845°C (1550°F), 595°C (1100°F) temper, 13 mm (0.5 in.) round",0.0,0.0,0.75,0.0,0.0,0.0,0.05,98.65,0.0,0.04,0.0,0.0,0.0,0.0,0.51,0.0,0.0,0.0,841,558,22
1760,AISI 1040 Steel, annealed at 790°C (1450°F),0.0,0.0,0.75,0.0,0.0,0.0,0.05,98.755,0.0,0.04,0.0,0.0,0.0,0.0,0.405,0.0,0.0,0.0,515,350,30
1761,AISI 1040 Steel," water quenched from 845°C (1550°F), 540°C (1000°F) temper, 100 mm (4 in.) round",0.0,0.0,0.75,0.0,0.0,0.0,0.05,98.755,0.0,0.04,0.0,0.0,0.0,0.0,0.405,0.0,0.0,0.0,683,440,24
1762,AISI 1050 Steel," oil quenched 845°C (1550°F), 650°C (1200°F) temper, 100 mm (4 in.) round",0.0,0.0,0.75,0.0,0.0,0.0,0.05,98.65,0.0,0.04,0.0,0.0,0.0,0.0,0.51,0.0,0.0,0.0,667,384,25
1763,AISI 1050 Steel," water quenched from 830°C (1525°F), 650°C (1200°F) temper, 13 mm (0.5 in.) round",0.0,0.0,0.75,0.0,0.0,0.0,0.05,98.65,0.0,0.04,0.0,0.0,0.0,0.0,0.51,0.0,0.0,0.0,758,593,24
1764,AISI 1060 Steel," normalized at 900°C (1650°F), air cooled, 13 mm (0.5 in.) round",0.0,0.0,0.75,0.0,0.0,0.0,0.05,98.555,0.0,0.04,0.0,0.0,0.0,0.0,0.605,0.0,0.0,0.0,779,427,20
1765,AISI 1040 Steel," water quenched from 845°C (1550°F), 595°C (1100°F) temper, 50 mm (2 in.) round",0.0,0.0,0.75,0.0,0.0,0.0,0.05,98.755,0.0,0.04,0.0,0.0,0.0,0.0,0.405,0.0,0.0,0.0,655,469,29
1766,AISI 1050 Steel," oil quenched 845°C (1550°F), 540°C (1000°F) temper, 25 mm (1 in.) round",0.0,0.0,0.75,0.0,0.0,0.0,0.05,98.65,0.0,0.04,0.0,0.0,0.0,0.0,0.51,0.0,0.0,0.0,852,524,20
1767,AISI 1060 Steel," oil quenched 845°C (1550°F), 595°C (1100°F) temper, 100 mm (4 in.) round",0.0,0.0,0.75,0.0,0.0,0.0,0.05,98.555,0.0,0.04,0.0,0.0,0.0,0.0,0.605,0.0,0.0,0.0,820,427,21
1768,AISI 1050 Steel," water quenched from 830°C (1525°F), 650°C (1200°F) temper, 100 mm (4 in.) round",0.0,0.0,0.75,0.0,0.0,0.0,0.05,98.65,0.0,0.04,0.0,0.0,0.0,0.0,0.51,0.0,0.0,0.0,721,450,25
1769,AISI 1020 Steel," mock carburized at 915°C (1680°F) for 8 hours, 775°C (1430°F) reheat, water quenched, 175°C (350°F) temper, 100 mm (4 in.) round",0.0,0.0,0.44999999999999996,0.0,0.0,0.0,0.05,99.26,0.0,0.04,0.0,0.0,0.0,0.0,0.2,0.0,0.0,0.0,491,290,33
1770,AISI 1050 Steel," water quenched from 830°C (1525°F), 540°C (1000°F) temper, 13 mm (0.5 in.) round",0.0,0.0,0.75,0.0,0.0,0.0,0.05,98.65,0.0,0.04,0.0,0.0,0.0,0.0,0.51,0.0,0.0,0.0,924,683,20
1771,AISI 1050 Steel," water quenched from 830°C (1525°F), 540°C (1000°F) temper, 100 mm (4 in.) round",0.0,0.0,0.75,0.0,0.0,0.0,0.05,98.65,0.0,0.04,0.0,0.0,0.0,0.0,0.51,0.0,0.0,0.0,846,539,21
1772,AISI 1050 Steel," oil quenched 845°C (1550°F), 540°C (1000°F) temper, 100 mm (4 in.) round",0.0,0.0,0.75,0.0,0.0,0.0,0.05,98.65,0.0,0.04,0.0,0.0,0.0,0.0,0.51,0.0,0.0,0.0,834,476,19
1773,AISI 1050 Steel," oil quenched 845°C (1550°F), 650°C (1200°F) temper, 25 mm (1 in.) round",0.0,0.0,0.75,0.0,0.0,0.0,0.05,98.65,0.0,0.04,0.0,0.0,0.0,0.0,0.51,0.0,0.0,0.0,731,443,24
1774,AISI 1080 Steel," oil quenched from 815°C (1500°F), tempered at 480°C (900°F)",0.0,0.0,0.75,0.0,0.0,0.0,0.05,98.345,0.0,0.04,0.0,0.0,0.0,0.0,0.815,0.0,0.0,0.0,1270,869,12
1775,AISI 1060 Steel," hot rolled, 19-32 mm (0.75-1.25 in) round",0.0,0.0,0.75,0.0,0.0,0.0,0.05,98.555,0.0,0.04,0.0,0.0,0.0,0.0,0.605,0.0,0.0,0.0,660,370,12
1776,AISI 1050 Steel," annealed at 790°C (1450°F), furnace cooled 10°C (18°F) per hour to 650°C (1200°F), air cooled, 25 mm (1 in.) round",0.0,0.0,0.75,0.0,0.0,0.0,0.05,98.65,0.0,0.04,0.0,0.0,0.0,0.0,0.51,0.0,0.0,0.0,636,365,24
1777,AISI 1080 Steel," cold drawn, spheroidized annealed, 19-32 mm (0.75-1.25 in) round",0.0,0.0,0.75,0.0,0.0,0.0,0.05,98.345,0.0,0.04,0.0,0.0,0.0,0.0,0.815,0.0,0.0,0.0,675,515,10
1778,AISI 1050 Steel," oil quenched 845°C (1550°F), 650°C (1200°F) temper, 50 mm (2 in.) round",0.0,0.0,0.75,0.0,0.0,0.0,0.05,98.65,0.0,0.04,0.0,0.0,0.0,0.0,0.51,0.0,0.0,0.0,724,441,25
1779,AISI 1026 Steel," hot rolled, 19-32 mm (0.75-1.25 in) round",0.0,0.0,0.75,0.0,0.0,0.0,0.05,98.91,0.0,0.04,0.0,0.0,0.0,0.0,0.25,0.0,0.0,0.0,440,240,24
1780,AISI 1050 Steel, as rolled,0.0,0.0,0.75,0.0,0.0,0.0,0.05,98.65,0.0,0.04,0.0,0.0,0.0,0.0,0.51,0.0,0.0,0.0,725,415,20
1781,AISI 1040 Steel," as cold drawn, 16-22 mm (0.625-0.875 in) round",0.0,0.0,0.75,0.0,0.0,0.0,0.05,98.755,0.0,0.04,0.0,0.0,0.0,0.0,0.405,0.0,0.0,0.0,620,550,12
1782,AISI 1080 Steel," annealed at 790°C (1450°F), furnace cooled 11°C (20°F) per hour to 650°C (1200°F), air cooled, 25 mm (1 in.) round",0.0,0.0,0.75,0.0,0.0,0.0,0.05,98.345,0.0,0.04,0.0,0.0,0.0,0.0,0.815,0.0,0.0,0.0,615,370,24
1783,AISI 1080 Steel," normalized at 900°C (1650°F), air cooled, 13 mm (0.5 in.) round",0.0,0.0,0.75,0.0,0.0,0.0,0.05,98.345,0.0,0.04,0.0,0.0,0.0,0.0,0.815,0.0,0.0,0.0,1035,550,12
1784,AISI 1025 Steel," cold drawn, high temperature, stress relieved, 32-50 mm (1.25-2 in) round",0.0,0.0,0.44999999999999996,0.0,0.0,0.0,0.05,99.21,0.0,0.04,0.0,0.0,0.0,0.0,0.25,0.0,0.0,0.0,380,310,16
1785,AISI 1050 Steel," cold drawn, low temperature, stress relieved, 22-32 mm (0.875-1.25 in) round",0.0,0.0,0.75,0.0,0.0,0.0,0.05,98.65,0.0,0.04,0.0,0.0,0.0,0.0,0.51,0.0,0.0,0.0,690,620,11
1786,AISI 1060 Steel," oil quenched 845°C (1550°F), 595°C (1100°F) temper, 25 mm (1 in.) round",0.0,0.0,0.75,0.0,0.0,0.0,0.05,98.555,0.0,0.04,0.0,0.0,0.0,0.0,0.605,0.0,0.0,0.0,883,545,20
1787,AISI 1050 Steel," cold drawn, low temperature, stress relieved, 16-22 mm (0.625-0.875 in) round",0.0,0.0,0.75,0.0,0.0,0.0,0.05,98.65,0.0,0.04,0.0,0.0,0.0,0.0,0.51,0.0,0.0,0.0,725,655,11
1788,AISI 1050 Steel," oil quenched 845°C (1550°F), 650°C (1200°F) temper, 13 mm (0.5 in.) round",0.0,0.0,0.75,0.0,0.0,0.0,0.05,98.65,0.0,0.04,0.0,0.0,0.0,0.0,0.51,0.0,0.0,0.0,776,510,24
1789,AISI 1080 Steel," oil quenched from 815°C (1500°F), 595°C (1100°F) temper, 50 mm (2 in.) round",0.0,0.0,0.75,0.0,0.0,0.0,0.05,98.345,0.0,0.04,0.0,0.0,0.0,0.0,0.815,0.0,0.0,0.0,965,605,17
1790,AISI 1080 Steel," oil quenched from 815°C (1500°F), 480°C (900°F) temper, 25 mm (1 in.) round",0.0,0.0,0.75,0.0,0.0,0.0,0.05,98.345,0.0,0.04,0.0,0.0,0.0,0.0,0.815,0.0,0.0,0.0,1255,772,13
1791,AISI 1050 Steel," water quenched from 830°C (1525°F), 595°C (1100°F) temper, 25 mm (1 in.) round",0.0,0.0,0.75,0.0,0.0,0.0,0.05,98.65,0.0,0.04,0.0,0.0,0.0,0.0,0.51,0.0,0.0,0.0,814,552,22
1792,AISI 1040 Steel," water quenched from 845°C (1550°F), 540°C (1000°F) temper, 50 mm (2 in.) round",0.0,0.0,0.75,0.0,0.0,0.0,0.05,98.755,0.0,0.04,0.0,0.0,0.0,0.0,0.405,0.0,0.0,0.0,702,479,24
1793,AISI 1084 Steel, Spheroidized Annealed and Cold Drawn Bar (UNS G10840),0.0,0.0,0.75,0.0,0.0,0.0,0.05,98.295,0.0,0.04,0.0,0.0,0.0,0.0,0.865,0.0,0.0,0.0,689,531,10
1794,AISI 1080 Steel," oil quenched from 815°C (1500°F), 595°C (1100°F) temper, 100 mm (4 in.) round",0.0,0.0,0.75,0.0,0.0,0.0,0.05,98.345,0.0,0.04,0.0,0.0,0.0,0.0,0.815,0.0,0.0,0.0,924,515,15
1795,AISI 1060 Steel," annealed at 790°C (1450°F), furnace cooled 11°C (20°F) per hour to 650°C (1200°F), air cooled, 25 mm (1 in.) round",0.0,0.0,0.75,0.0,0.0,0.0,0.05,98.555,0.0,0.04,0.0,0.0,0.0,0.0,0.605,0.0,0.0,0.0,625,372,22
1796,AISI 1040 Steel," oil quenched from 855°C (1570°F), 650°C (1200°F) temper, 100 mm (4 in.) round",0.0,0.0,0.75,0.0,0.0,0.0,0.05,98.755,0.0,0.04,0.0,0.0,0.0,0.0,0.405,0.0,0.0,0.0,543,345,31
1797,AISI 1018 Steel," hot rolled, quenched, and tempered",0.0,0.0,0.75,0.0,0.0,0.0,0.05,98.99,0.0,0.04,0.0,0.0,0.0,0.0,0.17,0.0,0.0,0.0,475,275,38
1798,AISI 1080 Steel," oil quenched from 815°C (1500°F), 595°C (1100°F) temper, 25 mm (1 in.) round",0.0,0.0,0.75,0.0,0.0,0.0,0.05,98.345,0.0,0.04,0.0,0.0,0.0,0.0,0.815,0.0,0.0,0.0,1035,670,16
1799,AISI 1030 Steel," normalized at 925°C (1700°F), air cooled, 13 mm (0.5 in.) round",0.0,0.0,0.75,0.0,0.0,0.0,0.05,98.855,0.0,0.04,0.0,0.0,0.0,0.0,0.30500000000000005,0.0,0.0,0.0,540,345,32
1800,AISI 1035 Steel," cold drawn, high temperature, stress relieved, 50-75 mm (2-3 in) round",0.0,0.0,0.75,0.0,0.0,0.0,0.05,98.815,0.0,0.04,0.0,0.0,0.0,0.0,0.345,0.0,0.0,0.0,450,380,12
1801,AISI 1040 Steel," water quenched from 845°C (1550°F), 595°C (1100°F) temper, 13 mm (0.5 in.) round",0.0,0.0,0.75,0.0,0.0,0.0,0.05,98.755,0.0,0.04,0.0,0.0,0.0,0.0,0.405,0.0,0.0,0.0,698,490,26
1802,AISI 1080 Steel, as rolled,0.0,0.0,0.75,0.0,0.0,0.0,0.05,98.345,0.0,0.04,0.0,0.0,0.0,0.0,0.815,0.0,0.0,0.0,965,585,12
1803,AISI 1080 Steel," oil quenched from 815°C (1500°F), tempered at 540°C (1000°F)",0.0,0.0,0.75,0.0,0.0,0.0,0.05,98.345,0.0,0.04,0.0,0.0,0.0,0.0,0.815,0.0,0.0,0.0,1165,841,15
1804,AISI 1065 Steel," cold drawn, spheroidized, annealed, 19-32 mm (0.75-1.25 in) round",0.0,0.0,0.75,0.0,0.0,0.0,0.05,98.51,0.0,0.04,0.0,0.0,0.0,0.0,0.6499999999999999,0.0,0.0,0.0,635,490,10
1805,AISI 1050 Steel," as cold drawn bar, 16-22 mm (0.625-0.875 in) round",0.0,0.0,0.75,0.0,0.0,0.0,0.05,98.65,0.0,0.04,0.0,0.0,0.0,0.0,0.51,0.0,0.0,0.0,690,620,11
1806,AISI 1045 Steel," cold drawn, 19-32 mm (0.75-1.25 in) round",0.0,0.0,0.75,0.0,0.0,0.0,0.05,98.7,0.0,0.04,0.0,0.0,0.0,0.0,0.45999999999999996,0.0,0.0,0.0,625,530,12
1807,AISI 1030 Steel," water quenched from 870°C (1600°F), 595°C (1100°F) temper, 50 mm (2 in.) round",0.0,0.0,0.75,0.0,0.0,0.0,0.05,98.855,0.0,0.04,0.0,0.0,0.0,0.0,0.30500000000000005,0.0,0.0,0.0,580,395,29
1808,AISI 1050 Steel, normalized at 900°C (1650°F),0.0,0.0,0.75,0.0,0.0,0.0,0.05,98.65,0.0,0.04,0.0,0.0,0.0,0.0,0.51,0.0,0.0,0.0,752,425,20
1809,AISI 1080 Steel," oil quenched from 815°C (1500°F), 480°C (900°F) temper, 100 mm (4 in.) round",0.0,0.0,0.75,0.0,0.0,0.0,0.05,98.345,0.0,0.04,0.0,0.0,0.0,0.0,0.815,0.0,0.0,0.0,1180,717,11
1810,AISI 1070 Steel," hot rolled, 19-32 mm (0.75-1.25 in) round",0.0,0.0,0.75,0.0,0.0,0.0,0.05,98.46,0.0,0.04,0.0,0.0,0.0,0.0,0.7,0.0,0.0,0.0,703,385,12
1811,ASTM A852 Steel,,0.0,0.30000000000000004,1.0750000000000002,0.0,0.5,0.0,0.05,96.81,0.0,0.04,0.42500000000000004,0.060000000000000005,0.0,0.0,0.19,0.0,0.0,0.55,620,485,19
1812,AISI 1050 Steel," cold drawn, annealed, 19-32 mm (0.75-1.25 in) round",0.0,0.0,0.75,0.0,0.0,0.0,0.05,98.65,0.0,0.04,0.0,0.0,0.0,0.0,0.51,0.0,0.0,0.0,655,550,10
1813,AISI 1050 Steel," cold drawn, low temperature, stress relieved, 50-75 mm (2-3 in) round",0.0,0.0,0.75,0.0,0.0,0.0,0.05,98.65,0.0,0.04,0.0,0.0,0.0,0.0,0.51,0.0,0.0,0.0,620,550,10
1814,AISI 1060 Steel, annealed at 790°C (1450°F),0.0,0.0,0.75,0.0,0.0,0.0,0.05,98.555,0.0,0.04,0.0,0.0,0.0,0.0,0.605,0.0,0.0,0.0,625,370,22
1815,AISI 1040 Steel," water quenched from 845°C (1550°F), 650°C (1200°F) temper, 50 mm (2 in.) round",0.0,0.0,0.75,0.0,0.0,0.0,0.05,98.755,0.0,0.04,0.0,0.0,0.0,0.0,0.405,0.0,0.0,0.0,614,413,28
1816,AISI 1080 Steel," oil quenched from 815°C (1500°F), 540°C (1000°F) temper, 25 mm (1 in.) round",0.0,0.0,0.75,0.0,0.0,0.0,0.05,98.345,0.0,0.04,0.0,0.0,0.0,0.0,0.815,0.0,0.0,0.0,1145,717,15
1817,AISI 1050 Steel," water quenched from 830°C (1525°F), 595°C (1100°F) temper, 100 mm (4 in.) round",0.0,0.0,0.75,0.0,0.0,0.0,0.05,98.65,0.0,0.04,0.0,0.0,0.0,0.0,0.51,0.0,0.0,0.0,774,470,23
1818,AISI 1038 Steel," hot rolled round, 19-32 mm (0.75-1.25 in)",0.0,0.0,0.75,0.0,0.0,0.0,0.05,98.78,0.0,0.04,0.0,0.0,0.0,0.0,0.38,0.0,0.0,0.0,515,285,18
1819,AISI 1080 Steel," normalized at 900°C (1650°F), air cooled, 25 mm (1 in.) round",0.0,0.0,0.75,0.0,0.0,0.0,0.05,98.345,0.0,0.04,0.0,0.0,0.0,0.0,0.815,0.0,0.0,0.0,1005,525,11
1820,AISI 1060 Steel," cold drawn, spheroidized annealed, 19-32 mm (0.75-1.25 in) round",0.0,0.0,0.75,0.0,0.0,0.0,0.05,98.555,0.0,0.04,0.0,0.0,0.0,0.0,0.605,0.0,0.0,0.0,620,485,10
1821,AISI 1044 Steel," hot rolled, 19-32 mm (0.75-1.25 in) round",0.0,0.0,0.44999999999999996,0.0,0.0,0.0,0.05,98.995,0.0,0.04,0.0,0.0,0.0,0.0,0.46499999999999997,0.0,0.0,0.0,550,310,16
1822,AISI 1055 Steel," hot rolled, 19-32 mm (0.75-1.25 in) round",0.0,0.0,0.75,0.0,0.0,0.0,0.05,98.61,0.0,0.04,0.0,0.0,0.0,0.0,0.55,0.0,0.0,0.0,650,355,12
1823,AISI 1095 Steel," oil quenched 800°C (1470°F), 480°C (900°F) temper, 25 mm (1 in.) round",0.0,0.0,0.4,0.0,0.0,0.0,0.05,98.545,0.0,0.04,0.0,0.0,0.0,0.0,0.9650000000000001,0.0,0.0,0.0,1215,703,10
1824,AISI 1040 Steel," water quenched from 845°C (1550°F), 650°C (1200°F) temper, 13 mm (0.5 in.) round",0.0,0.0,0.75,0.0,0.0,0.0,0.05,98.755,0.0,0.04,0.0,0.0,0.0,0.0,0.405,0.0,0.0,0.0,662,476,27
1825,AISI 1040 Steel," oil quenched from 855°C (1570°F), 595°C (1100°F) temper, 100 mm (4 in.) round",0.0,0.0,0.75,0.0,0.0,0.0,0.05,98.755,0.0,0.04,0.0,0.0,0.0,0.0,0.405,0.0,0.0,0.0,571,360,30
1826,AISI 1095 Steel," oil quenched 800°C (1470°F), 595°C (1100°F) temper, 50 mm (2 in.) round",0.0,0.0,0.4,0.0,0.0,0.0,0.05,98.545,0.0,0.04,0.0,0.0,0.0,0.0,0.9650000000000001,0.0,0.0,0.0,924,530,18
1827,AISI 1117 Steel, as rolled,0.0,0.0,1.15,0.0,0.0,0.0,0.10500000000000001,98.535,0.0,0.04,0.0,0.0,0.0,0.0,0.17,0.0,0.0,0.0,490,305,33
1828,AISI 1030 Steel," cold drawn, 19-32 mm (0.75-1.25 in) round",0.0,0.0,0.75,0.0,0.0,0.0,0.05,98.855,0.0,0.04,0.0,0.0,0.0,0.0,0.30500000000000005,0.0,0.0,0.0,525,440,12
1829,AISI 1030 Steel," water quenched from 870°C (1600°F), 540°C (1000°F) temper, 25 mm (1 in.) round",0.0,0.0,0.75,0.0,0.0,0.0,0.05,98.855,0.0,0.04,0.0,0.0,0.0,0.0,0.30500000000000005,0.0,0.0,0.0,605,470,28
1830,AISI 1045 Steel," cold drawn, annealed, 19-32 mm (0.75-1.25 in) round",0.0,0.0,0.75,0.0,0.0,0.0,0.05,98.7,0.0,0.04,0.0,0.0,0.0,0.0,0.45999999999999996,0.0,0.0,0.0,585,505,12
1831,AISI 1021 Steel," cold rolled, 25 mm (1 in.) round",0.0,0.0,0.75,0.0,0.0,0.0,0.05,98.96,0.0,0.04,0.0,0.0,0.0,0.0,0.2,0.0,0.0,0.0,484,360,33
1832,AISI 1060 Steel," oil quenched 845°C (1550°F), 480°C (900°F) temper, 13 mm (0.5 in.) round",0.0,0.0,0.75,0.0,0.0,0.0,0.05,98.555,0.0,0.04,0.0,0.0,0.0,0.0,0.605,0.0,0.0,0.0,1025,677,15
1833,AISI 1080 Steel," normalized at 900°C (1650°F), air cooled, 50 mm (2 in.) round",0.0,0.0,0.75,0.0,0.0,0.0,0.05,98.345,0.0,0.04,0.0,0.0,0.0,0.0,0.815,0.0,0.0,0.0,972,485,10
1834,AISI 1045 Steel," cold drawn, high temperature stress relieved, 32-50 mm (1.25-2 in) round",0.0,0.0,0.75,0.0,0.0,0.0,0.05,98.7,0.0,0.04,0.0,0.0,0.0,0.0,0.45999999999999996,0.0,0.0,0.0,620,485,15
1835,AISI 1035 Steel," cold drawn, low temperature, stress relieved, 16-22 mm (0.625-0.875 in) round",0.0,0.0,0.75,0.0,0.0,0.0,0.05,98.815,0.0,0.04,0.0,0.0,0.0,0.0,0.345,0.0,0.0,0.0,620,550,13
1836,AISI 1095 Steel," hot rolled, 19-32 mm (0.75-1.25 in) round",0.0,0.0,0.4,0.0,0.0,0.0,0.05,98.545,0.0,0.04,0.0,0.0,0.0,0.0,0.9650000000000001,0.0,0.0,0.0,827,455,10
1837,AISI 1095 Steel," oil quenched 800°C (1470°F), 480°C (900°F) temper, 100 mm (4 in.) round",0.0,0.0,0.4,0.0,0.0,0.0,0.05,98.545,0.0,0.04,0.0,0.0,0.0,0.0,0.9650000000000001,0.0,0.0,0.0,1140,640,12
1838,AISI 1025 Steel," cold drawn, high temperature, stress relieved, 50-75 mm (2-3 in) round",0.0,0.0,0.44999999999999996,0.0,0.0,0.0,0.05,99.21,0.0,0.04,0.0,0.0,0.0,0.0,0.25,0.0,0.0,0.0,345,275,15
1839,AISI 1085 Carbon Steel, Hot Rolled Bar,0.0,0.0,0.85,0.0,0.0,0.0,0.05,98.185,0.0,0.04,0.0,0.0,0.0,0.0,0.875,0.0,0.0,0.0,834,459,10
1840,AISI 1040 Steel," oil quenched from 855°C (1570°F), 650°C (1200°F) temper, 13 mm (0.5 in.) round",0.0,0.0,0.75,0.0,0.0,0.0,0.05,98.755,0.0,0.04,0.0,0.0,0.0,0.0,0.405,0.0,0.0,0.0,655,459,28
1841,AISI 1045 Steel," cold drawn, high temperature, stress relieved, 16-22 mm (0.625-0.875 in) round",0.0,0.0,0.75,0.0,0.0,0.0,0.05,98.7,0.0,0.04,0.0,0.0,0.0,0.0,0.45999999999999996,0.0,0.0,0.0,655,515,15
1842,AISI 1040 Steel," oil quenched from 855°C (1570°F), 595°C (1100°F) temper, 13 mm (0.5 in.) round",0.0,0.0,0.75,0.0,0.0,0.0,0.05,98.755,0.0,0.04,0.0,0.0,0.0,0.0,0.405,0.0,0.0,0.0,693,479,27
1843,AISI 1064 Steel," hot rolled, 19-32 mm (0.75-1.25 in) round",0.0,0.0,0.65,0.0,0.0,0.0,0.05,98.61,0.0,0.04,0.0,0.0,0.0,0.0,0.6499999999999999,0.0,0.0,0.0,670,370,12
1844,AISI 1117 Steel," as cold drawn, 16-22 mm (0.625-0.875 in) round",0.0,0.0,1.15,0.0,0.0,0.0,0.10500000000000001,98.535,0.0,0.04,0.0,0.0,0.0,0.0,0.17,0.0,0.0,0.0,515,450,15
1845,AISI 1117 Steel," cold drawn, 19-32 mm (0.75-1.25 in) round",0.0,0.0,1.15,0.0,0.0,0.0,0.10500000000000001,98.535,0.0,0.04,0.0,0.0,0.0,0.0,0.17,0.0,0.0,0.0,475,400,15
1846,AISI 1035 Steel," as cold drawn, 16-22 mm (0.625-0.875 in) round",0.0,0.0,0.75,0.0,0.0,0.0,0.05,98.815,0.0,0.04,0.0,0.0,0.0,0.0,0.345,0.0,0.0,0.0,585,515,13
1847,AISI 1040 Steel," water quenched from 845°C (1550°F), 540°C (1000°F) temper, 13 mm (0.5 in.) round",0.0,0.0,0.75,0.0,0.0,0.0,0.05,98.755,0.0,0.04,0.0,0.0,0.0,0.0,0.405,0.0,0.0,0.0,752,562,23
1848,AISI 1117 Steel, annealed at 855°C (1575°F),0.0,0.0,1.15,0.0,0.0,0.0,0.10500000000000001,98.535,0.0,0.04,0.0,0.0,0.0,0.0,0.17,0.0,0.0,0.0,425,285,33
1849,AISI 1060 Steel," oil quenched 845°C (1550°F), 540°C (1000°F) temper, 13 mm (0.5 in.) round",0.0,0.0,0.75,0.0,0.0,0.0,0.05,98.555,0.0,0.04,0.0,0.0,0.0,0.0,0.605,0.0,0.0,0.0,965,634,19
1850,AISI 1006 Steel," hot rolled bar, 19-32 mm (0.75-1.25 in) round",0.0,0.0,0.325,0.0,0.0,0.0,0.05,99.505,0.0,0.04,0.0,0.0,0.0,0.0,0.08,0.0,0.0,0.0,295,165,30
1851,AISI 1060 Steel," oil quenched 845°C (1550°F), 595°C (1100°F) temper, 50 mm (2 in.) round",0.0,0.0,0.75,0.0,0.0,0.0,0.05,98.555,0.0,0.04,0.0,0.0,0.0,0.0,0.605,0.0,0.0,0.0,862,527,20
1852,AISI 1050 Steel," normalized at 900°C (1650°F), air cooled, 13 mm (0.5 in.) round",0.0,0.0,0.75,0.0,0.0,0.0,0.05,98.65,0.0,0.04,0.0,0.0,0.0,0.0,0.51,0.0,0.0,0.0,769,431,21
1853,AISI 1050 Steel," oil quenched 845°C (1550°F), 595°C (1100°F) temper, 100 mm (4 in.) round",0.0,0.0,0.75,0.0,0.0,0.0,0.05,98.65,0.0,0.04,0.0,0.0,0.0,0.0,0.51,0.0,0.0,0.0,696,405,25
1854,AISI 1095 Steel," oil quenched from 800°C (1475°F), tempered at 480°C (900°F)",0.0,0.0,0.4,0.0,0.0,0.0,0.05,98.545,0.0,0.04,0.0,0.0,0.0,0.0,0.9650000000000001,0.0,0.0,0.0,1270,800,12
1855,AISI 1095 Steel," oil quenched from 800°C (1475°F), 595°C (1100°F) temper",0.0,0.0,0.4,0.0,0.0,0.0,0.05,98.545,0.0,0.04,0.0,0.0,0.0,0.0,0.9650000000000001,0.0,0.0,0.0,979,600,17
1856,AISI 1078 Steel, Spheroidized Annealed and Cold Drawn Bar (UNS G10780),0.0,0.0,0.44999999999999996,0.0,0.0,0.0,0.05,98.675,0.0,0.04,0.0,0.0,0.0,0.0,0.7849999999999999,0.0,0.0,0.0,648,500,10
1857,AISI 1095 Steel," normalized at 900°C (1650°F), air cooled, 25 mm (1 in.) round",0.0,0.0,0.4,0.0,0.0,0.0,0.05,98.545,0.0,0.04,0.0,0.0,0.0,0.0,0.9650000000000001,0.0,0.0,0.0,1015,495,9
1858,AISI 1095 Steel," normalized at 900°C (1650°F), air cooled, 50 mm (2 in.) round",0.0,0.0,0.4,0.0,0.0,0.0,0.05,98.545,0.0,0.04,0.0,0.0,0.0,0.0,0.9650000000000001,0.0,0.0,0.0,910,400,9
1859,AISI 1074 Steel," cold drawn, spheroidized, annealed (discontinued)",0.0,0.0,0.65,0.0,0.0,0.0,0.05,98.51,0.0,0.04,0.0,0.0,0.0,0.0,0.75,0.0,0.0,0.0,650,505,10
1860,AISI 1090 Steel," hot rolled, 19-32 mm (0.75-1.25 in) round",0.0,0.0,0.75,0.0,0.0,0.0,0.05,98.245,0.0,0.04,0.0,0.0,0.0,0.0,0.915,0.0,0.0,0.0,841,460,10
1861,AISI 1064 Steel," cold drawn, spheroidized, annealed, 19-32 mm (0.75-1.25 in) round",0.0,0.0,0.65,0.0,0.0,0.0,0.05,98.61,0.0,0.04,0.0,0.0,0.0,0.0,0.6499999999999999,0.0,0.0,0.0,615,475,10
1862,AISI 1108 Steel," cold drawn, 19-32 mm (0.75-1.25 in) round",0.0,0.0,0.65,0.0,0.0,0.0,0.10500000000000001,99.1,0.0,0.04,0.0,0.0,0.0,0.0,0.10500000000000001,0.0,0.0,0.0,385,325,20
1863,AISI 1117 Steel," as cold drawn, 32-50 mm (1.25-2 in) round",0.0,0.0,1.15,0.0,0.0,0.0,0.10500000000000001,98.535,0.0,0.04,0.0,0.0,0.0,0.0,0.17,0.0,0.0,0.0,450,380,13
1864,AISI 1035 Steel," as cold drawn, 50-75 mm (2-3 in) round",0.0,0.0,0.75,0.0,0.0,0.0,0.05,98.815,0.0,0.04,0.0,0.0,0.0,0.0,0.345,0.0,0.0,0.0,485,415,10
1865,AISI 1095 Steel," oil quenched 800°C (1470°F), 540°C (1000°F) temper, 100 mm (4 in.) round",0.0,0.0,0.4,0.0,0.0,0.0,0.05,98.545,0.0,0.04,0.0,0.0,0.0,0.0,0.9650000000000001,0.0,0.0,0.0,1020,550,11
1866,AISI 1095 Steel, annealed at 790°C (1450°F),0.0,0.0,0.4,0.0,0.0,0.0,0.05,98.545,0.0,0.04,0.0,0.0,0.0,0.0,0.9650000000000001,0.0,0.0,0.0,665,380,13
1867,AISI 1050 Steel," cold drawn, high temperature, stress relieved, 22-32 mm (0.875-1.25 in) round",0.0,0.0,0.75,0.0,0.0,0.0,0.05,98.65,0.0,0.04,0.0,0.0,0.0,0.0,0.51,0.0,0.0,0.0,620,515,15
1868,AISI 1078 Steel, Hot Rolled Bar (UNS G10780),0.0,0.0,0.44999999999999996,0.0,0.0,0.0,0.05,98.675,0.0,0.04,0.0,0.0,0.0,0.0,0.7849999999999999,0.0,0.0,0.0,689,379,12
1869,AISI 1060 Steel," normalized at 900°C (1650°F), air cooled, 25 mm (1 in.) round",0.0,0.0,0.75,0.0,0.0,0.0,0.05,98.555,0.0,0.04,0.0,0.0,0.0,0.0,0.605,0.0,0.0,0.0,772,421,18
1870,AISI 1137 Steel," hot rolled, 19-32 mm (0.75-1.25 in) round",0.0,0.0,1.5,0.0,0.0,0.0,0.10500000000000001,98.0,0.0,0.04,0.0,0.0,0.0,0.0,0.355,0.0,0.0,0.0,605,330,15
1871,AISI 1137 Steel," as cold drawn, 50-75 mm (2-3 in) round",0.0,0.0,1.5,0.0,0.0,0.0,0.10500000000000001,98.0,0.0,0.04,0.0,0.0,0.0,0.0,0.355,0.0,0.0,0.0,585,515,10
1872,AISI 1080 Steel," oil quenched from 815°C (1500°F), 595°C (1100°F) temper",0.0,0.0,0.75,0.0,0.0,0.0,0.05,98.345,0.0,0.04,0.0,0.0,0.0,0.0,0.815,0.0,0.0,0.0,1050,738,17
1873,AISI 1132 Steel," hot rolled and cold drawn, 38-89 mm round",0.0,0.0,1.5,0.0,0.0,0.0,0.10500000000000001,98.05,0.0,0.04,0.0,0.0,0.0,0.0,0.30500000000000005,0.0,0.0,0.0,550,450,13
1874,AISI 1141 Steel," cold drawn, high temperature stress relieved, 16-22 mm (0.625-0.875 in) round",0.0,0.0,1.5,0.0,0.0,0.0,0.10500000000000001,97.945,0.0,0.04,0.0,0.0,0.0,0.0,0.41000000000000003,0.0,0.0,0.0,690,550,15
1875,AISI 1137 Steel, annealed at 790°C (1450°F),0.0,0.0,1.5,0.0,0.0,0.0,0.10500000000000001,98.0,0.0,0.04,0.0,0.0,0.0,0.0,0.355,0.0,0.0,0.0,585,345,27
1876,AISI 1040 Steel," cold drawn, low temperature, stress relieved, 50-75 mm (2-3 in) round",0.0,0.0,0.75,0.0,0.0,0.0,0.05,98.755,0.0,0.04,0.0,0.0,0.0,0.0,0.405,0.0,0.0,0.0,550,485,11
1877,AISI 1117 Steel, normalized at 900°C (1650°F),0.0,0.0,1.15,0.0,0.0,0.0,0.10500000000000001,98.535,0.0,0.04,0.0,0.0,0.0,0.0,0.17,0.0,0.0,0.0,465,305,34
1878,AISI 1050 Steel," water quenched from 830°C (1525°F), 650°C (1200°F) temper, 50 mm (2 in.) round",0.0,0.0,0.75,0.0,0.0,0.0,0.05,98.65,0.0,0.04,0.0,0.0,0.0,0.0,0.51,0.0,0.0,0.0,743,472,24
1879,AISI 1050 Steel," water quenched from 830°C (1525°F), 540°C (1000°F) temper, 25 mm (1 in.) round",0.0,0.0,0.75,0.0,0.0,0.0,0.05,98.65,0.0,0.04,0.0,0.0,0.0,0.0,0.51,0.0,0.0,0.0,905,636,20
1880,AISI 1118 Steel, as rolled,0.0,0.0,1.4500000000000002,0.0,0.0,0.0,0.10500000000000001,98.235,0.0,0.04,0.0,0.0,0.0,0.0,0.17,0.0,0.0,0.0,525,315,32
1881,AISI 1050 Steel," oil quenched 845°C (1550°F), 595°C (1100°F) temper, 50 mm (2 in.) round",0.0,0.0,0.75,0.0,0.0,0.0,0.05,98.65,0.0,0.04,0.0,0.0,0.0,0.0,0.51,0.0,0.0,0.0,772,469,23
1882,AISI 1141 Steel," as cold drawn, 50-75 mm (2-3 in) round",0.0,0.0,1.5,0.0,0.0,0.0,0.10500000000000001,97.945,0.0,0.04,0.0,0.0,0.0,0.0,0.41000000000000003,0.0,0.0,0.0,620,550,10
1883,AISI 1040 Steel," cold drawn, high temperature, stress relieved, 22-32 mm (0.875-1.25 in) round",0.0,0.0,0.75,0.0,0.0,0.0,0.05,98.755,0.0,0.04,0.0,0.0,0.0,0.0,0.405,0.0,0.0,0.0,550,450,15
1884,AISI 1118 Steel, annealed at 790°C (1450°F),0.0,0.0,1.4500000000000002,0.0,0.0,0.0,0.10500000000000001,98.235,0.0,0.04,0.0,0.0,0.0,0.0,0.17,0.0,0.0,0.0,450,285,34
1885,AISI 1086 Steel, Hot Rolled Bar (UNS G10860),0.0,0.0,0.4,0.0,0.0,0.0,0.05,98.645,0.0,0.04,0.0,0.0,0.0,0.0,0.865,0.0,0.0,0.0,772,424,10
1886,AISI 1137 Steel," annealed at 790°C (1450°F), furnace cooled 11°C (20°F) per hour to 610°C (1130°F), air cooled, 25 mm (1 in.) round",0.0,0.0,1.5,0.0,0.0,0.0,0.10500000000000001,98.0,0.0,0.04,0.0,0.0,0.0,0.0,0.355,0.0,0.0,0.0,585,345,27
1887,AISI 1095 Steel," normalized at 900°C (1650°F), air cooled, 100 mm (4 in.) round",0.0,0.0,0.4,0.0,0.0,0.0,0.05,98.545,0.0,0.04,0.0,0.0,0.0,0.0,0.9650000000000001,0.0,0.0,0.0,882,395,10
1888,AISI 1137 Steel," as cold drawn, 16-22 mm (0.625-0.875 in) round",0.0,0.0,1.5,0.0,0.0,0.0,0.10500000000000001,98.0,0.0,0.04,0.0,0.0,0.0,0.0,0.355,0.0,0.0,0.0,690,620,11
1889,AISI 1050 Steel," as cold drawn bar, 50-75 mm (2-3 in) round",0.0,0.0,0.75,0.0,0.0,0.0,0.05,98.65,0.0,0.04,0.0,0.0,0.0,0.0,0.51,0.0,0.0,0.0,585,515,10
1890,AISI 1095 Steel," oil quenched from 800°C (1475°F), tempered at 540°C (1000°F)",0.0,0.0,0.4,0.0,0.0,0.0,0.05,98.545,0.0,0.04,0.0,0.0,0.0,0.0,0.9650000000000001,0.0,0.0,0.0,1145,703,15
1891,AISI 1137 Steel," as cold drawn, 32-50 mm (1.25-2 in) round",0.0,0.0,1.5,0.0,0.0,0.0,0.10500000000000001,98.0,0.0,0.04,0.0,0.0,0.0,0.0,0.355,0.0,0.0,0.0,620,550,10
1892,AISI 1040 Steel, normalized at 900°C (1650°F),0.0,0.0,0.75,0.0,0.0,0.0,0.05,98.755,0.0,0.04,0.0,0.0,0.0,0.0,0.405,0.0,0.0,0.0,595,370,28
1893,AISI 1070 Steel," cold drawn, spheroidized, annealed, 19-32 mm (0.75-1.25 in) round",0.0,0.0,0.75,0.0,0.0,0.0,0.05,98.46,0.0,0.04,0.0,0.0,0.0,0.0,0.7,0.0,0.0,0.0,640,495,10
1894,AISI 1040 Steel," oil quenched from 855°C (1570°F), 650°C (1200°F) temper, 25 mm (1 in.) round",0.0,0.0,0.75,0.0,0.0,0.0,0.05,98.755,0.0,0.04,0.0,0.0,0.0,0.0,0.405,0.0,0.0,0.0,588,415,30
1895,AISI 1090 Steel," cold drawn, spheroidized annealed, 19-32 mm (0.75-1.25 in) round",0.0,0.0,0.75,0.0,0.0,0.0,0.05,98.245,0.0,0.04,0.0,0.0,0.0,0.0,0.915,0.0,0.0,0.0,696,540,10
1896,AISI 1141 Steel, normalized at 900°C (1650°F),0.0,0.0,1.5,0.0,0.0,0.0,0.10500000000000001,97.945,0.0,0.04,0.0,0.0,0.0,0.0,0.41000000000000003,0.0,0.0,0.0,710,405,23
1897,AISI 1132 Steel," hot rolled, 19-32 mm (0.75-1.25 in) round",0.0,0.0,1.5,0.0,0.0,0.0,0.10500000000000001,98.05,0.0,0.04,0.0,0.0,0.0,0.0,0.30500000000000005,0.0,0.0,0.0,570,315,16
1898,AISI 1144 Steel," normalized at 900°C (1650°F), air cooled, 100 mm (4 in.) round",0.0,0.0,1.5,0.0,0.0,0.0,0.28500000000000003,97.735,0.0,0.04,0.0,0.0,0.0,0.0,0.44,0.0,0.0,0.0,650,360,21
1899,AISI 1065 Steel," hot rolled, 19-32 mm (0.75-1.25 in) round",0.0,0.0,0.75,0.0,0.0,0.0,0.05,98.51,0.0,0.04,0.0,0.0,0.0,0.0,0.6499999999999999,0.0,0.0,0.0,690,380,12
1900,AISI 1144 Steel," oil quenched 845°C (1550°F), 540°C (1000°F) temper, 13 mm (0.5 in.) round",0.0,0.0,1.5,0.0,0.0,0.0,0.28500000000000003,97.735,0.0,0.04,0.0,0.0,0.0,0.0,0.44,0.0,0.0,0.0,786,545,20
1901,AISI 1080 Steel," normalized at 900°C (1650°F), air cooled, 100 mm (4 in.) round",0.0,0.0,0.75,0.0,0.0,0.0,0.05,98.345,0.0,0.04,0.0,0.0,0.0,0.0,0.815,0.0,0.0,0.0,931,440,10
1902,AISI 1141 Steel," oil quenched from 815°C, 540°C (1000°F) temper, 25 mm (1 in.) round",0.0,0.0,1.5,0.0,0.0,0.0,0.10500000000000001,97.945,0.0,0.04,0.0,0.0,0.0,0.0,0.41000000000000003,0.0,0.0,0.0,758,515,23
1903,AISI 1141 Steel," oil quenched from 815°C, 650°C (1200°F) temper, 13 mm (0.5 in.) round",0.0,0.0,1.5,0.0,0.0,0.0,0.10500000000000001,97.945,0.0,0.04,0.0,0.0,0.0,0.0,0.41000000000000003,0.0,0.0,0.0,724,600,23
1904,AISI 1141 Steel," oil quenched from 815°C, 650°C (1200°F) temper, 100 mm (4 in.) round",0.0,0.0,1.5,0.0,0.0,0.0,0.10500000000000001,97.945,0.0,0.04,0.0,0.0,0.0,0.0,0.41000000000000003,0.0,0.0,0.0,655,415,25
1905,AISI 1060 Steel," oil quenched 845°C (1550°F), 595°C (1100°F) temper, 13 mm (0.5 in.) round",0.0,0.0,0.75,0.0,0.0,0.0,0.05,98.555,0.0,0.04,0.0,0.0,0.0,0.0,0.605,0.0,0.0,0.0,910,569,20
1906,AISI 1141 Steel," cold drawn, 19-32 mm (0.75-1.25 in) round",0.0,0.0,1.5,0.0,0.0,0.0,0.10500000000000001,97.945,0.0,0.04,0.0,0.0,0.0,0.0,0.41000000000000003,0.0,0.0,0.0,725,605,10
1907,AISI 1080 Steel," oil quenched from 815°C (1500°F), 480°C (900°F) temper, 50 mm (2 in.) round",0.0,0.0,0.75,0.0,0.0,0.0,0.05,98.345,0.0,0.04,0.0,0.0,0.0,0.0,0.815,0.0,0.0,0.0,1240,758,12
1908,AISI 1144 Steel," cold drawn, 19-32 mm (0.75-1.25 in) round",0.0,0.0,1.5,0.0,0.0,0.0,0.28500000000000003,97.735,0.0,0.04,0.0,0.0,0.0,0.0,0.44,0.0,0.0,0.0,745,620,10
1909,AISI 1086 Steel, Spheroidized Annealed and Cold Drawn Bar (UNS G10860),0.0,0.0,0.4,0.0,0.0,0.0,0.05,98.645,0.0,0.04,0.0,0.0,0.0,0.0,0.865,0.0,0.0,0.0,669,510,10
1910,AISI 1144 Steel," oil quenched 845°C (1550°F), 595°C (1100°F) temper, 100 mm (4 in.) round",0.0,0.0,1.5,0.0,0.0,0.0,0.28500000000000003,97.735,0.0,0.04,0.0,0.0,0.0,0.0,0.44,0.0,0.0,0.0,650,400,23
1911,AISI 1132 Steel, hot rolled and cold drawn round (<16 mm),0.0,0.0,1.5,0.0,0.0,0.0,0.10500000000000001,98.05,0.0,0.04,0.0,0.0,0.0,0.0,0.30500000000000005,0.0,0.0,0.0,710,585,19
1912,AISI 1141 Steel, as rolled,0.0,0.0,1.5,0.0,0.0,0.0,0.10500000000000001,97.945,0.0,0.04,0.0,0.0,0.0,0.0,0.41000000000000003,0.0,0.0,0.0,675,360,22
1913,AISI 1144 Steel," oil quenched 845°C (1550°F), 595°C (1100°F) temper, 13 mm (0.5 in.) round",0.0,0.0,1.5,0.0,0.0,0.0,0.28500000000000003,97.735,0.0,0.04,0.0,0.0,0.0,0.0,0.44,0.0,0.0,0.0,717,490,20
1914,AISI 1095 Steel," oil quenched 800°C (1470°F), 540°C (1000°F) temper, 25 mm (1 in.) round",0.0,0.0,0.4,0.0,0.0,0.0,0.05,98.545,0.0,0.04,0.0,0.0,0.0,0.0,0.9650000000000001,0.0,0.0,0.0,1105,655,13
1915,AISI 1144 Steel," oil quenched 845°C (1550°F), 650°C (1200°F) temper, 100 mm (4 in.) round",0.0,0.0,1.5,0.0,0.0,0.0,0.28500000000000003,97.735,0.0,0.04,0.0,0.0,0.0,0.0,0.44,0.0,0.0,0.0,615,370,25
1916,AISI 1116 Steel, cold drawn,0.0,0.0,1.25,0.0,0.0,0.0,0.195,98.345,0.0,0.04,0.0,0.0,0.0,0.0,0.17,0.0,0.0,0.0,530,460,17
1917,AISI 1022 Steel," heat treated, reheated to 830°C (1525°F), 13.7 mm round",0.0,0.0,0.85,0.0,0.0,0.0,0.05,98.86,0.0,0.04,0.0,0.0,0.0,0.0,0.2,0.0,0.0,0.0,565,400,29
1918,AISI 1144 Steel," normalized at 900°C (1650°F), air cooled, 13 mm (0.5 in.) round",0.0,0.0,1.5,0.0,0.0,0.0,0.28500000000000003,97.735,0.0,0.04,0.0,0.0,0.0,0.0,0.44,0.0,0.0,0.0,675,415,24
1919,AISI 1132 Steel," hot rolled and cold drawn, 16-38 mm round",0.0,0.0,1.5,0.0,0.0,0.0,0.10500000000000001,98.05,0.0,0.04,0.0,0.0,0.0,0.0,0.30500000000000005,0.0,0.0,0.0,640,485,13
1920,AISI 1144 Steel," as cold drawn, 22-32 mm (0.875-1.25 in) round",0.0,0.0,1.5,0.0,0.0,0.0,0.28500000000000003,97.735,0.0,0.04,0.0,0.0,0.0,0.0,0.44,0.0,0.0,0.0,725,655,10
1921,AISI 1080 Steel," oil quenched from 815°C (1500°F), 540°C (1000°F) temper, 50 mm (2 in.) round",0.0,0.0,0.75,0.0,0.0,0.0,0.05,98.345,0.0,0.04,0.0,0.0,0.0,0.0,0.815,0.0,0.0,0.0,1130,710,15
1922,AISI 1144 Steel," as cold drawn, 16-22 mm (0.625-0.875 in) round",0.0,0.0,1.5,0.0,0.0,0.0,0.28500000000000003,97.735,0.0,0.04,0.0,0.0,0.0,0.0,0.44,0.0,0.0,0.0,760,690,10
1923,AISI 1144 Steel," as cold drawn, 32-50 mm (1.25-2 in) round",0.0,0.0,1.5,0.0,0.0,0.0,0.28500000000000003,97.735,0.0,0.04,0.0,0.0,0.0,0.0,0.44,0.0,0.0,0.0,690,620,10
1924,AISI 1144 Steel," cold drawn, low temperature, stress relieved, 32-50 mm (1.25-2 in) round",0.0,0.0,1.5,0.0,0.0,0.0,0.28500000000000003,97.735,0.0,0.04,0.0,0.0,0.0,0.0,0.44,0.0,0.0,0.0,725,655,10
1925,AISI 1074 Steel," hot rolled, (discontinued)",0.0,0.0,0.65,0.0,0.0,0.0,0.05,98.51,0.0,0.04,0.0,0.0,0.0,0.0,0.75,0.0,0.0,0.0,724,400,12
1926,AISI 1144 Steel," oil quenched 845°C (1550°F), 595°C (1100°F) temper, 25 mm (1 in.) round",0.0,0.0,1.5,0.0,0.0,0.0,0.28500000000000003,97.735,0.0,0.04,0.0,0.0,0.0,0.0,0.44,0.0,0.0,0.0,710,470,21
1927,AISI 1095 Steel," oil quenched 800°C (1470°F), 480°C (900°F) temper, 50 mm (2 in.) round",0.0,0.0,0.4,0.0,0.0,0.0,0.05,98.545,0.0,0.04,0.0,0.0,0.0,0.0,0.9650000000000001,0.0,0.0,0.0,1160,675,12
1928,AISI 1080 Steel," hot rolled, 19-32 mm (0.75-1.25 in) round",0.0,0.0,0.75,0.0,0.0,0.0,0.05,98.345,0.0,0.04,0.0,0.0,0.0,0.0,0.815,0.0,0.0,0.0,772,425,10
1929,AISI 1141 Steel," oil quenched from 815°C, 650°C (1200°F) temper, 25 mm (1 in.) round",0.0,0.0,1.5,0.0,0.0,0.0,0.10500000000000001,97.945,0.0,0.04,0.0,0.0,0.0,0.0,0.41000000000000003,0.0,0.0,0.0,660,485,24
1930,AISI 1080 Steel," oil quenched from 815°C (1500°F), 540°C (1000°F) temper, 100 mm (4 in.) round",0.0,0.0,0.75,0.0,0.0,0.0,0.05,98.345,0.0,0.04,0.0,0.0,0.0,0.0,0.815,0.0,0.0,0.0,1080,620,11
1931,AISI 1095 Steel," cold drawn, spheroidized annealed, 19-32 mm (0.75-1.25 in) round",0.0,0.0,0.4,0.0,0.0,0.0,0.05,98.545,0.0,0.04,0.0,0.0,0.0,0.0,0.9650000000000001,0.0,0.0,0.0,685,525,10
1932,AISI 1141 Steel," annealed at 815°C, furnace cooled 11°C (20°F) per hour to 480°C, cooled in air, 25 mm (1 in.) round",0.0,0.0,1.5,0.0,0.0,0.0,0.10500000000000001,97.945,0.0,0.04,0.0,0.0,0.0,0.0,0.41000000000000003,0.0,0.0,0.0,600,350,25
1933,AISI 1211 Steel," hot rolled, 19-38 mm round",0.0,0.0,0.75,0.0,0.0,0.0,0.125,98.9,0.0,0.095,0.0,0.0,0.0,0.0,0.13,0.0,0.0,0.0,380,230,25
1934,AISI 1117 Steel," as cold drawn, 22-32 mm (0.875-1.25 in) round",0.0,0.0,1.15,0.0,0.0,0.0,0.10500000000000001,98.535,0.0,0.04,0.0,0.0,0.0,0.0,0.17,0.0,0.0,0.0,485,415,15
1935,AISI 1144 Steel," oil quenched 845°C (1550°F), 650°C (1200°F) temper, 13 mm (0.5 in.) round",0.0,0.0,1.5,0.0,0.0,0.0,0.28500000000000003,97.735,0.0,0.04,0.0,0.0,0.0,0.0,0.44,0.0,0.0,0.0,675,475,23
1936,AISI 1117 Steel," as cold drawn, 50-75 mm (2-3 in) round",0.0,0.0,1.15,0.0,0.0,0.0,0.10500000000000001,98.535,0.0,0.04,0.0,0.0,0.0,0.0,0.17,0.0,0.0,0.0,415,345,12
1937,AISI 1151 Steel, Cold Drawn Bar (UNS G11510),0.0,0.0,0.85,0.0,0.0,0.0,0.10500000000000001,98.49,0.0,0.04,0.0,0.0,0.0,0.0,0.515,0.0,0.0,0.0,703,593,10
1938,AISI 1144 Steel," annealed at 790°C (1450°F), furnace cooled 11°C (20°F) per hour to 620°C, air cooled, 25 mm (1 in.) round",0.0,0.0,1.5,0.0,0.0,0.0,0.28500000000000003,97.735,0.0,0.04,0.0,0.0,0.0,0.0,0.44,0.0,0.0,0.0,585,345,25
1939,AISI 1211 Steel," cold drawn, 19-38 mm round",0.0,0.0,0.75,0.0,0.0,0.0,0.125,98.9,0.0,0.095,0.0,0.0,0.0,0.0,0.13,0.0,0.0,0.0,515,400,10
1940,AISI 1141 Steel," as cold drawn, 32-50 mm (1.25-2 in) round",0.0,0.0,1.5,0.0,0.0,0.0,0.10500000000000001,97.945,0.0,0.04,0.0,0.0,0.0,0.0,0.41000000000000003,0.0,0.0,0.0,655,585,10
1941,AISI 1118 Steel," as rolled, 25 mm (1 in.) round",0.0,0.0,1.4500000000000002,0.0,0.0,0.0,0.10500000000000001,98.235,0.0,0.04,0.0,0.0,0.0,0.0,0.17,0.0,0.0,0.0,486,355,32
1942,AISI 1117 Steel," cold finished, 19-32 mm (0.75-1.25 in) round",0.0,0.0,1.15,0.0,0.0,0.0,0.10500000000000001,98.535,0.0,0.04,0.0,0.0,0.0,0.0,0.17,0.0,0.0,0.0,595,515,22
1943,AISI 1022 Steel," normalized at 925°C (1700°F), cooled in air, 25 mm (1 in.) round",0.0,0.0,0.85,0.0,0.0,0.0,0.05,98.86,0.0,0.04,0.0,0.0,0.0,0.0,0.2,0.0,0.0,0.0,483,360,34
1944,AISI 1144 Steel," cold drawn, high temperature, stress relieved, 16-22 mm (0.625-0.875 in) round",0.0,0.0,1.5,0.0,0.0,0.0,0.28500000000000003,97.735,0.0,0.04,0.0,0.0,0.0,0.0,0.44,0.0,0.0,0.0,725,585,15
1945,AISI 1095 Steel," normalized at 900°C (1650°F), air cooled, 13 mm (0.5 in.) round",0.0,0.0,0.4,0.0,0.0,0.0,0.05,98.545,0.0,0.04,0.0,0.0,0.0,0.0,0.9650000000000001,0.0,0.0,0.0,1040,550,12
1946,AISI 1144 Steel," cold drawn, low temperature, stress relieved, 50-75 mm (2-3 in) round",0.0,0.0,1.5,0.0,0.0,0.0,0.28500000000000003,97.735,0.0,0.04,0.0,0.0,0.0,0.0,0.44,0.0,0.0,0.0,690,620,10
1947,AISI 1095 Steel," oil quenched 800°C (1470°F), 540°C (1000°F) temper, 50 mm (2 in.) round",0.0,0.0,0.4,0.0,0.0,0.0,0.05,98.545,0.0,0.04,0.0,0.0,0.0,0.0,0.9650000000000001,0.0,0.0,0.0,1040,635,13
