Repository: josethomson954-coder/steel-property-predictor-

streamlit>=1.33
pandas>=2.0
numpy>=1.24
scikit-learn>=1.3
joblib>=1.3
pyarrow>=15.0

File: steel_dataset 1.csv (part 10 of 16)
Unnamed: 0,name,process,Al,Cu,Mn,N,Ni,Ti,S,Fe,Zr,P,Si,V,Mo,Co,C,Nb,B,Cr,ultimate_tensile,yield,ductility
0,AISI 4023 Steel," normalized at 925°C (1700°F), machined to 25 mm (1 in.) rounds, pseudocarburized at 925°C (1700°F), box cooled to RT, reheated to 800°C (1470°F) and oil quenched, 150°C (300°F) temper",0.0,0.0,0.8,0.0,0.0,0.0,0.04,98.4,0.0,0.035,0.25,0.0,0.25,0.0,0.225,0.0,0.0,0.0,745,440,21
1948,AISI 1141 Steel," oil quenched from 815°C, 595°C (1100°F) temper, 13 mm (0.5 in.) round",0.0,0.0,1.5,0.0,0.0,0.0,0.10500000000000001,97.945,0.0,0.04,0.0,0.0,0.0,0.0,0.41000000000000003,0.0,0.0,0.0,800,660,20
1949,AISI 1095 Steel," annealed at 790°C (1450°F), furnace cooled 11°C (20°F) per hour to 665°C (1230°F), air cooled, 25 mm (1 in.) round",0.0,0.0,0.4,0.0,0.0,0.0,0.05,98.545,0.0,0.04,0.0,0.0,0.0,0.0,0.9650000000000001,0.0,0.0,0.0,655,380,13
1950,AISI 1080 Steel, annealed at 790°C (1450°F),0.0,0.0,0.75,0.0,0.0,0.0,0.05,98.345,0.0,0.04,0.0,0.0,0.0,0.0,0.815,0.0,0.0,0.0,615,380,25
1951,AISI 1060 Steel, normalized at 900°C (1650°F),0.0,0.0,0.75,0.0,0.0,0.0,0.05,98.555,0.0,0.04,0.0,0.0,0.0,0.0,0.605,0.0,0.0,0.0,779,420,18
1952,AISI 1144 Steel," normalized at 900°C (1650°F), air cooled, 25 mm (1 in.) round",0.0,0.0,1.5,0.0,0.0,0.0,0.28500000000000003,97.735,0.0,0.04,0.0,0.0,0.0,0.0,0.44,0.0,0.0,0.0,670,400,21
1953,AISI 1060 Steel," oil quenched 845°C (1550°F), 540°C (1000°F) temper, 50 mm (2 in.) round",0.0,0.0,0.75,0.0,0.0,0.0,0.05,98.555,0.0,0.04,0.0,0.0,0.0,0.0,0.605,0.0,0.0,0.0,917,546,18
1954,AISI 1340 Steel," normalized at 870°C (1600°F), air cooled, 50 mm (2 in.) round",0.0,0.0,1.75,0.0,0.0,0.0,0.04,97.52,0.0,0.035,0.25,0.0,0.0,0.0,0.405,0.0,0.0,0.0,827,524,23
1955,AISI 1340 Steel," normalized at 870°C (1600°F), air cooled, 13 mm (0.5 in.) round",0.0,0.0,1.75,0.0,0.0,0.0,0.04,97.52,0.0,0.035,0.25,0.0,0.0,0.0,0.405,0.0,0.0,0.0,910,565,20
1956,AISI 1060 Steel," normalized at 900°C (1650°F), air cooled, 100 mm (4 in.) round",0.0,0.0,0.75,0.0,0.0,0.0,0.05,98.555,0.0,0.04,0.0,0.0,0.0,0.0,0.605,0.0,0.0,0.0,745,353,18
1957,AISI 1144 Steel," as cold drawn, 50-75 mm (2-3 in) round",0.0,0.0,1.5,0.0,0.0,0.0,0.28500000000000003,97.735,0.0,0.04,0.0,0.0,0.0,0.0,0.44,0.0,0.0,0.0,655,585,10
1958,AISI 1141 Steel," hot rolled, 19-32 mm (0.75-1.25 in) round",0.0,0.0,1.5,0.0,0.0,0.0,0.10500000000000001,97.945,0.0,0.04,0.0,0.0,0.0,0.0,0.41000000000000003,0.0,0.0,0.0,650,360,15
1959,AISI 12L14 Steel," hot rolled, 19-38 mm round",0.0,0.0,1.0,0.0,0.0,0.0,0.305,98.48,0.0,0.065,0.0,0.0,0.0,0.0,0.15,0.0,0.0,0.0,395,235,22
1960,AISI 1340 Steel," oil quenched from 830°C (1525°F), 650°C (1200°F) temper, 13 mm (0.5 in.) round",0.0,0.0,1.75,0.0,0.0,0.0,0.04,97.52,0.0,0.035,0.25,0.0,0.0,0.0,0.405,0.0,0.0,0.0,814,745,22
1961,AISI 1144 Steel," cold drawn, low temperature, stress relieved, 22-32 mm (0.875-1.25 in) round",0.0,0.0,1.5,0.0,0.0,0.0,0.28500000000000003,97.735,0.0,0.04,0.0,0.0,0.0,0.0,0.44,0.0,0.0,0.0,760,690,10
1962,AISI 1050 Steel," cold drawn, 19-32 mm (0.75-1.25 in) round",0.0,0.0,0.75,0.0,0.0,0.0,0.05,98.65,0.0,0.04,0.0,0.0,0.0,0.0,0.51,0.0,0.0,0.0,690,580,10
1963,AISI 12L14 Steel," cold drawn, 19-38 mm round",0.0,0.0,1.0,0.0,0.0,0.0,0.305,98.48,0.0,0.065,0.0,0.0,0.0,0.0,0.15,0.0,0.0,0.0,540,415,10
1964,AISI 1144 Steel," cold finished, 19-38 mm round",0.0,0.0,1.5,0.0,0.0,0.0,0.28500000000000003,97.735,0.0,0.04,0.0,0.0,0.0,0.0,0.44,0.0,0.0,0.0,786,670,14
1965,AISI 1340H Steel," normalized at 870°C (1600°F), air cooled, 100 mm (4 in.) round",0.0,0.0,1.75,0.0,0.0,0.0,0.04,97.52,0.0,0.035,0.25,0.0,0.0,0.0,0.405,0.0,0.0,0.0,827,496,21
1966,AISI 1340H Steel," annealed at 800°C, furnace cooled 11°C/hour to 600°C, air cooled, 25 mm (1 in.) round",0.0,0.0,1.75,0.0,0.0,0.0,0.04,97.52,0.0,0.035,0.25,0.0,0.0,0.0,0.405,0.0,0.0,0.0,703,434,25
1967,AISI 1137 Steel," as cold drawn, 22-32 mm (0.875-1.25 in) round",0.0,0.0,1.5,0.0,0.0,0.0,0.10500000000000001,98.0,0.0,0.04,0.0,0.0,0.0,0.0,0.355,0.0,0.0,0.0,655,585,11
1968,AISI 12L13 Steel," cold drawn, 19-38 mm round",0.0,0.0,0.85,0.0,0.0,0.0,0.28500000000000003,98.64,0.0,0.095,0.0,0.0,0.0,0.0,0.13,0.0,0.0,0.0,540,415,10
1969,AISI 1144 Steel," hot rolled, 19-32 mm (0.75-1.25 in) round",0.0,0.0,1.5,0.0,0.0,0.0,0.28500000000000003,97.735,0.0,0.04,0.0,0.0,0.0,0.0,0.44,0.0,0.0,0.0,670,365,15
1970,AISI 1340H Steel," oil quenched from 830°C (1525°F), 595°C (1100°F) temper, 13 mm (0.5 in.) round",0.0,0.0,1.75,0.0,0.0,0.0,0.04,97.52,0.0,0.035,0.25,0.0,0.0,0.0,0.405,0.0,0.0,0.0,876,814,21
1971,AISI 1340H Steel," oil quenched from 830°C (1525°F), 650°C (1200°F) temper, 13 mm (0.5 in.) round",0.0,0.0,1.75,0.0,0.0,0.0,0.04,97.52,0.0,0.035,0.25,0.0,0.0,0.0,0.405,0.0,0.0,0.0,814,745,22
1972,AISI 1212 Steel," hot rolled, 19-38 mm round",0.0,0.0,0.85,0.0,0.0,0.0,0.195,98.73,0.0,0.095,0.0,0.0,0.0,0.0,0.13,0.0,0.0,0.0,385,240,25
1973,AISI 1144 Steel, as rolled,0.0,0.0,1.5,0.0,0.0,0.0,0.28500000000000003,97.735,0.0,0.04,0.0,0.0,0.0,0.0,0.44,0.0,0.0,0.0,705,420,21
1974,AISI 1144 Steel," cold drawn, high temperature, stress relieved, 32-50 mm (1.25-2 in) round",0.0,0.0,1.5,0.0,0.0,0.0,0.28500000000000003,97.735,0.0,0.04,0.0,0.0,0.0,0.0,0.44,0.0,0.0,0.0,655,550,15
1975,AISI 1340H Steel," oil quenched from 830°C (1525°F), 595°C (1100°F) temper, 100 mm (4 in.) round",0.0,0.0,1.75,0.0,0.0,0.0,0.04,97.52,0.0,0.035,0.25,0.0,0.0,0.0,0.405,0.0,0.0,0.0,710,490,25
1976,AISI 1340H Steel," normalized at 870°C (1600°F), air cooled, 13 mm (0.5 in.) round",0.0,0.0,1.75,0.0,0.0,0.0,0.04,97.52,0.0,0.035,0.25,0.0,0.0,0.0,0.405,0.0,0.0,0.0,910,565,20
1977,AISI 1340 Steel," oil quenched from 830°C (1525°F), 540°C (1000°F) temper, 100 mm (4 in.) round",0.0,0.0,1.75,0.0,0.0,0.0,0.04,97.52,0.0,0.035,0.25,0.0,0.0,0.0,0.405,0.0,0.0,0.0,800,572,21
1978,AISI 1141 Steel," oil quenched from 815°C, 540°C (1000°F) temper, 100 mm (4 in.) round",0.0,0.0,1.5,0.0,0.0,0.0,0.10500000000000001,97.945,0.0,0.04,0.0,0.0,0.0,0.0,0.41000000000000003,0.0,0.0,0.0,738,460,20
1979,AISI 1049 Steel, Annealed Cold Drawn Bar (UNS G10490),0.0,0.0,0.75,0.0,0.0,0.0,0.05,98.665,0.0,0.04,0.0,0.0,0.0,0.0,0.495,0.0,0.0,0.0,634,531,10
1980,AISI 1141 Steel," oil quenched from 815°C, 595°C (1100°F) temper, 100 mm (4 in.) round",0.0,0.0,1.5,0.0,0.0,0.0,0.10500000000000001,97.945,0.0,0.04,0.0,0.0,0.0,0.0,0.41000000000000003,0.0,0.0,0.0,689,420,23
1981,AISI 1340 Steel," normalized at 870°C (1600°F), air cooled, 100 mm (4 in.) round",0.0,0.0,1.75,0.0,0.0,0.0,0.04,97.52,0.0,0.035,0.25,0.0,0.0,0.0,0.405,0.0,0.0,0.0,827,496,21
1982,AISI 1137 Steel, as rolled,0.0,0.0,1.5,0.0,0.0,0.0,0.10500000000000001,98.0,0.0,0.04,0.0,0.0,0.0,0.0,0.355,0.0,0.0,0.0,625,380,28
1983,AISI 1340 Steel," oil quenched from 830°C (1525°F), 595°C (1100°F) temper, 50 mm (2 in.) round",0.0,0.0,1.75,0.0,0.0,0.0,0.04,97.52,0.0,0.035,0.25,0.0,0.0,0.0,0.405,0.0,0.0,0.0,752,565,24
1984,AISI 1050 Steel," water quenched from 830°C (1525°F), 595°C (1100°F) temper, 50 mm (2 in.) round",0.0,0.0,0.75,0.0,0.0,0.0,0.05,98.65,0.0,0.04,0.0,0.0,0.0,0.0,0.51,0.0,0.0,0.0,808,543,23
1985,AISI 1118 Steel," hot rolled, 19-32 mm (0.75-1.25 in) round",0.0,0.0,1.4500000000000002,0.0,0.0,0.0,0.10500000000000001,98.235,0.0,0.04,0.0,0.0,0.0,0.0,0.17,0.0,0.0,0.0,400,220,25
1986,AISI 1212 Steel," cold drawn, 19-38 mm round",0.0,0.0,0.85,0.0,0.0,0.0,0.195,98.73,0.0,0.095,0.0,0.0,0.0,0.0,0.13,0.0,0.0,0.0,540,415,10
1987,AISI 1144 Steel," cold drawn, low temperature, stress relieved, 16-22 mm (0.625-0.875 in) round",0.0,0.0,1.5,0.0,0.0,0.0,0.28500000000000003,97.735,0.0,0.04,0.0,0.0,0.0,0.0,0.44,0.0,0.0,0.0,795,725,10
1988,AISI 1215 Steel," turned and polished, 19-38 mm round",0.0,0.0,0.9,0.0,0.0,0.0,0.305,98.64,0.0,0.065,0.0,0.0,0.0,0.0,0.09,0.0,0.0,0.0,385,230,25
1989,AISI 1108 Steel," hot rolled, 19-32 mm (0.75-1.25 in) round",0.0,0.0,0.65,0.0,0.0,0.0,0.10500000000000001,99.1,0.0,0.04,0.0,0.0,0.0,0.0,0.10500000000000001,0.0,0.0,0.0,345,195,30
1990,AISI 1340 Steel," oil quenched from 830°C (1525°F), 650°C (1200°F) temper, 100 mm (4 in.) round",0.0,0.0,1.75,0.0,0.0,0.0,0.04,97.52,0.0,0.035,0.25,0.0,0.0,0.0,0.405,0.0,0.0,0.0,703,496,26
1991,AISI 1084 Steel, Hot Rolled Bar (UNS G10840),0.0,0.0,0.75,0.0,0.0,0.0,0.05,98.295,0.0,0.04,0.0,0.0,0.0,0.0,0.865,0.0,0.0,0.0,820,452,10
1992,AISI 1340 Steel," oil quenched from 830°C (1525°F), 595°C (1100°F) temper, 13 mm (0.5 in.) round",0.0,0.0,1.75,0.0,0.0,0.0,0.04,97.52,0.0,0.035,0.25,0.0,0.0,0.0,0.405,0.0,0.0,0.0,876,814,21
1993,AISI 1547 Steel," hot rolled, 19-32 mm (0.75-1.25 in) round",0.0,0.0,1.5,0.0,0.0,0.0,0.05,97.94,0.0,0.04,0.0,0.0,0.0,0.0,0.47,0.0,0.0,0.0,650,360,15
1994,AISI 1085 Carbon Steel, Spheroidized Annealed and Cold Drawn Bar,0.0,0.0,0.85,0.0,0.0,0.0,0.05,98.185,0.0,0.04,0.0,0.0,0.0,0.0,0.875,0.0,0.0,0.0,692,538,10
1995,AISI 12L13 Steel," hot rolled, 19-38 mm round",0.0,0.0,0.85,0.0,0.0,0.0,0.28500000000000003,98.64,0.0,0.095,0.0,0.0,0.0,0.0,0.13,0.0,0.0,0.0,395,235,22
1996,AISI 1340 Steel," oil quenched from 830°C (1525°F), 540°C (1000°F) temper, 13 mm (0.5 in.) round",0.0,0.0,1.75,0.0,0.0,0.0,0.04,97.52,0.0,0.035,0.25,0.0,0.0,0.0,0.405,0.0,0.0,0.0,979,910,18
1997,AISI 1137 Steel, normalized at 900°C (1650°F),0.0,0.0,1.5,0.0,0.0,0.0,0.10500000000000001,98.0,0.0,0.04,0.0,0.0,0.0,0.0,0.355,0.0,0.0,0.0,670,400,22
1998,AISI 1144 Steel," oil quenched 845°C (1550°F), 540°C (1000°F) temper, 25 mm (1 in.) round",0.0,0.0,1.5,0.0,0.0,0.0,0.28500000000000003,97.735,0.0,0.04,0.0,0.0,0.0,0.0,0.44,0.0,0.0,0.0,745,505,19
1999,AISI 1117 Steel," hot rolled, 19-32 mm (0.75-1.25 in) round",0.0,0.0,1.15,0.0,0.0,0.0,0.10500000000000001,98.535,0.0,0.04,0.0,0.0,0.0,0.0,0.17,0.0,0.0,0.0,400,220,25
2000,AISI 1151 Steel, Hot Rolled Bar (UNS G11510),0.0,0.0,0.85,0.0,0.0,0.0,0.10500000000000001,98.49,0.0,0.04,0.0,0.0,0.0,0.0,0.515,0.0,0.0,0.0,634,348,15
2001,AISI 1137 Steel," cold drawn, 19-32 mm (0.75-1.25 in) round",0.0,0.0,1.5,0.0,0.0,0.0,0.10500000000000001,98.0,0.0,0.04,0.0,0.0,0.0,0.0,0.355,0.0,0.0,0.0,675,565,10
2002,AISI 1213 Steel," cold drawn, 19-38 mm round",0.0,0.0,0.85,0.0,0.0,0.0,0.28500000000000003,98.64,0.0,0.095,0.0,0.0,0.0,0.0,0.13,0.0,0.0,0.0,540,415,10
2003,AISI 1141 Steel," cold drawn, low temperature stress relieved, 16-22 mm (0.625-0.875 in) round",0.0,0.0,1.5,0.0,0.0,0.0,0.10500000000000001,97.945,0.0,0.04,0.0,0.0,0.0,0.0,0.41000000000000003,0.0,0.0,0.0,760,690,11
2004,AISI 1548 Steel," annealed, cold drawn, 19-32 mm (0.75-1.25 in) round",0.0,0.0,1.225,0.0,0.0,0.0,0.05,98.205,0.0,0.04,0.0,0.0,0.0,0.0,0.48,0.0,0.0,0.0,650,540,10
2005,AISI 1548 Steel," hot rolled, 19-32 mm (0.75-1.25 in) round",0.0,0.0,1.225,0.0,0.0,0.0,0.05,98.205,0.0,0.04,0.0,0.0,0.0,0.0,0.48,0.0,0.0,0.0,660,365,14
2006,AISI 1095 Steel, as rolled,0.0,0.0,0.4,0.0,0.0,0.0,0.05,98.545,0.0,0.04,0.0,0.0,0.0,0.0,0.9650000000000001,0.0,0.0,0.0,965,570,9
2007,AISI 1541 Steel, Hot Rolled Bar (UNS G15410),0.0,0.0,1.5,0.0,0.0,0.0,0.05,98.01,0.0,0.04,0.0,0.0,0.0,0.0,0.4,0.0,0.0,0.0,634,352,15
2008,AISI 1215 Steel," cold drawn, 19-38 mm round",0.0,0.0,0.9,0.0,0.0,0.0,0.305,98.64,0.0,0.065,0.0,0.0,0.0,0.0,0.09,0.0,0.0,0.0,540,415,10
2009,AISI 1340 Steel," oil quenched from 830°C (1525°F), 540°C (1000°F) temper, 50 mm (2 in.) round",0.0,0.0,1.75,0.0,0.0,0.0,0.04,97.52,0.0,0.035,0.25,0.0,0.0,0.0,0.405,0.0,0.0,0.0,827,579,21
2010,AISI 1340 Steel," oil quenched from 830°C (1525°F), 540°C (1000°F) temper, 25 mm (1 in.) round",0.0,0.0,1.75,0.0,0.0,0.0,0.04,97.52,0.0,0.035,0.25,0.0,0.0,0.0,0.405,0.0,0.0,0.0,951,834,19
2011,AISI 1141 Steel," as cold drawn, 16-22 mm (0.625-0.875 in) round",0.0,0.0,1.5,0.0,0.0,0.0,0.10500000000000001,97.945,0.0,0.04,0.0,0.0,0.0,0.0,0.41000000000000003,0.0,0.0,0.0,725,655,11
2012,AISI 1527 Steel, Hot Rolled Bar (UNS G15270),0.0,0.0,1.35,0.0,0.0,0.0,0.05,98.305,0.0,0.04,0.0,0.0,0.0,0.0,0.255,0.0,0.0,0.0,517,283,18
2013,AISI 1118 Steel, normalized 925°C (1700°F),0.0,0.0,1.4500000000000002,0.0,0.0,0.0,0.10500000000000001,98.235,0.0,0.04,0.0,0.0,0.0,0.0,0.17,0.0,0.0,0.0,475,315,34
2014,AISI 1340H Steel," oil quenched from 830°C (1525°F), 540°C (1000°F) temper, 100 mm (4 in.) round",0.0,0.0,1.75,0.0,0.0,0.0,0.04,97.52,0.0,0.035,0.25,0.0,0.0,0.0,0.405,0.0,0.0,0.0,800,572,21
2015,AISI 1025 Steel," turned, ground, and polished, 19-32 mm (0.75-1.25 in) round",0.0,0.0,0.44999999999999996,0.0,0.0,0.0,0.05,99.21,0.0,0.04,0.0,0.0,0.0,0.0,0.25,0.0,0.0,0.0,460,310,36
2016,AISI 1060 Steel," normalized at 900°C (1650°F), air cooled, 50 mm (2 in.) round",0.0,0.0,0.75,0.0,0.0,0.0,0.05,98.555,0.0,0.04,0.0,0.0,0.0,0.0,0.605,0.0,0.0,0.0,758,396,17
2017,AISI 1095 Steel, normalized at 900°C (1650°F),0.0,0.0,0.4,0.0,0.0,0.0,0.05,98.545,0.0,0.04,0.0,0.0,0.0,0.0,0.9650000000000001,0.0,0.0,0.0,1015,505,10
2018,AISI 1340 Steel," oil quenched from 830°C (1525°F), 595°C (1100°F) temper, 100 mm (4 in.) round",0.0,0.0,1.75,0.0,0.0,0.0,0.04,97.52,0.0,0.035,0.25,0.0,0.0,0.0,0.405,0.0,0.0,0.0,710,490,25
2019,BS 970/3(91) 070M55 Nonresulfurized Carbon Steel, 29-100 mm (1.125 - 4.0 in) Hot Rolled Cold Drawn,0.0,0.0,0.7,0.0,0.0,0.0,0.05,98.3,0.0,0.0,0.25,0.0,0.15,0.0,0.55,0.0,0.0,0.0,700,415,14
2020,AISI 1144 Steel," cold drawn, high temperature, stress relieved, 50-75 mm (2-3 in) round",0.0,0.0,1.5,0.0,0.0,0.0,0.28500000000000003,97.735,0.0,0.04,0.0,0.0,0.0,0.0,0.44,0.0,0.0,0.0,620,515,12
2021,JIS S45C Steel, Tempered,0.0,0.3,0.75,0.0,0.2,0.0,0.035,97.785,0.0,0.03,0.25,0.0,0.0,0.0,0.44999999999999996,0.0,0.0,0.2,686,490,17
2022,AISI 1524 Steel, Hot Rolled Bar (UNS G15240),0.0,0.0,1.5,0.0,0.0,0.0,0.05,98.19,0.0,0.04,0.0,0.0,0.0,0.0,0.22,0.0,0.0,0.0,510,283,12
2023,AISI 1141 Steel," oil quenched from 815°C, 540°C (1000°F) temper, 13 mm (0.5 in.) round",0.0,0.0,1.5,0.0,0.0,0.0,0.10500000000000001,97.945,0.0,0.04,0.0,0.0,0.0,0.0,0.41000000000000003,0.0,0.0,0.0,896,758,18
2024,AISI 1340H Steel," normalized at 870°C (1600°F), air cooled, 50 mm (2 in.) round",0.0,0.0,1.75,0.0,0.0,0.0,0.04,97.52,0.0,0.035,0.25,0.0,0.0,0.0,0.405,0.0,0.0,0.0,827,524,23
2025,AISI 1552 Steel, Annealed and Cold Drawn Bar (UNS G15520),0.0,0.0,1.35,0.0,0.0,0.0,0.05,98.05,0.0,0.04,0.0,0.0,0.0,0.0,0.51,0.0,0.0,0.0,676,572,10
2026,AISI 1144 Steel," oil quenched 845°C (1550°F), 650°C (1200°F) temper, 25 mm (1 in.) round",0.0,0.0,1.5,0.0,0.0,0.0,0.28500000000000003,97.735,0.0,0.04,0.0,0.0,0.0,0.0,0.44,0.0,0.0,0.0,670,470,23
2027,AISI 1340H Steel," normalized at 870°C (1600°F), air cooled, 25 mm (1 in.) round",0.0,0.0,1.75,0.0,0.0,0.0,0.04,97.52,0.0,0.035,0.25,0.0,0.0,0.0,0.405,0.0,0.0,0.0,834,558,22
2028,AISI 1060 Steel," oil quenched 845°C (1550°F), 540°C (1000°F) temper, 100 mm (4 in.) round",0.0,0.0,0.75,0.0,0.0,0.0,0.05,98.555,0.0,0.04,0.0,0.0,0.0,0.0,0.605,0.0,0.0,0.0,855,456,20
2029,JIS S55C Steel, Normalized,0.0,0.3,0.75,0.0,0.2,0.0,0.035,97.685,0.0,0.03,0.25,0.0,0.0,0.0,0.55,0.0,0.0,0.2,647,392,15
2030,AISI 1095 Steel," oil quenched 800°C (1470°F), 595°C (1100°F) temper, 100 mm (4 in.) round",0.0,0.0,0.4,0.0,0.0,0.0,0.05,98.545,0.0,0.04,0.0,0.0,0.0,0.0,0.9650000000000001,0.0,0.0,0.0,896,455,17
2031,AISI 12L15 Steel," cold drawn, 19-38 mm round",0.0,0.0,0.9,0.0,0.0,0.0,0.305,98.64,0.0,0.065,0.0,0.0,0.0,0.0,0.09,0.0,0.0,0.0,540,415,10
2032,AISI 1213 Steel," hot rolled, 19-38 mm round",0.0,0.0,0.85,0.0,0.0,0.0,0.28500000000000003,98.64,0.0,0.095,0.0,0.0,0.0,0.0,0.13,0.0,0.0,0.0,385,240,25
2033,AISI 1527 Steel, Cold Drawn Bar (UNS G15270),0.0,0.0,1.35,0.0,0.0,0.0,0.05,98.305,0.0,0.04,0.0,0.0,0.0,0.0,0.255,0.0,0.0,0.0,572,483,12
2034,AISI 1144 Steel," normalized at 900°C (1650°F), air cooled, 50 mm (2 in.) round",0.0,0.0,1.5,0.0,0.0,0.0,0.28500000000000003,97.735,0.0,0.04,0.0,0.0,0.0,0.0,0.44,0.0,0.0,0.0,660,370,21
2035,AISI 1340H Steel," oil quenched from 830°C (1525°F), 540°C (1000°F) temper, 13 mm (0.5 in.) round",0.0,0.0,1.75,0.0,0.0,0.0,0.04,97.52,0.0,0.035,0.25,0.0,0.0,0.0,0.405,0.0,0.0,0.0,979,910,18
2036,AISI 1541 Steel, Annealed and Cold Drawn Bar (UNS G15410),0.0,0.0,1.5,0.0,0.0,0.0,0.05,98.01,0.0,0.04,0.0,0.0,0.0,0.0,0.4,0.0,0.0,0.0,648,552,10
2037,AISI 1141 Steel," oil quenched from 815°C, 650°C (1200°F) temper, 50 mm (2 in.) round",0.0,0.0,1.5,0.0,0.0,0.0,0.10500000000000001,97.945,0.0,0.04,0.0,0.0,0.0,0.0,0.41000000000000003,0.0,0.0,0.0,660,450,25
2038,AISI 1340 Steel," oil quenched from 830°C (1525°F), 595°C (1100°F) temper, 25 mm (1 in.) round",0.0,0.0,1.75,0.0,0.0,0.0,0.04,97.52,0.0,0.035,0.25,0.0,0.0,0.0,0.405,0.0,0.0,0.0,814,676,21
2039,AISI 1541 Steel, Cold Drawn Bar (UNS G15410),0.0,0.0,1.5,0.0,0.0,0.0,0.05,98.01,0.0,0.04,0.0,0.0,0.0,0.0,0.4,0.0,0.0,0.0,706,600,10
2040,AISI 1141 Steel," oil quenched from 815°C, 595°C (1100°F) temper, 25 mm (1 in.) round",0.0,0.0,1.5,0.0,0.0,0.0,0.10500000000000001,97.945,0.0,0.04,0.0,0.0,0.0,0.0,0.41000000000000003,0.0,0.0,0.0,710,485,23
2041,AISI 1141 Steel," oil quenched from 815°C, 595°C (1100°F) temper, 50 mm (2 in.) round",0.0,0.0,1.5,0.0,0.0,0.0,0.10500000000000001,97.945,0.0,0.04,0.0,0.0,0.0,0.0,0.41000000000000003,0.0,0.0,0.0,696,475,24
2042,AISI 1536 High Manganese Carbon Steel, Cold Drawn Bar,0.0,0.0,1.35,0.0,0.0,0.0,0.05,98.225,0.0,0.04,0.0,0.0,0.0,0.0,0.33499999999999996,0.0,0.0,0.0,634,534,12
2043,AISI 12L15 Steel," hot rolled, 19-38 mm round",0.0,0.0,0.9,0.0,0.0,0.0,0.305,98.64,0.0,0.065,0.0,0.0,0.0,0.0,0.09,0.0,0.0,0.0,395,235,22
2044,JIS S45C Steel, Normalized,0.0,0.3,0.75,0.0,0.2,0.0,0.035,97.785,0.0,0.03,0.25,0.0,0.0,0.0,0.44999999999999996,0.0,0.0,0.2,569,343,20
2045,AISI 1060 Steel," oil quenched 845°C (1550°F), 480°C (900°F) temper, 50 mm (2 in.) round",0.0,0.0,0.75,0.0,0.0,0.0,0.05,98.555,0.0,0.04,0.0,0.0,0.0,0.0,0.605,0.0,0.0,0.0,986,617,16
2046,AISI 1040 Steel," water quenched from 845°C (1550°F), 595°C (1100°F) temper, 25 mm (1 in.) round",0.0,0.0,0.75,0.0,0.0,0.0,0.05,98.755,0.0,0.04,0.0,0.0,0.0,0.0,0.405,0.0,0.0,0.0,689,479,26
2047,AISI 1340H Steel," oil quenched from 830°C (1525°F), 540°C (1000°F) temper, 50 mm (2 in.) round",0.0,0.0,1.75,0.0,0.0,0.0,0.04,97.52,0.0,0.035,0.25,0.0,0.0,0.0,0.405,0.0,0.0,0.0,827,579,21
2048,AISI 1118 Steel," annealed at 790°C (1450°F), furnace cooled 17°C (31°F) per hour to 605°C, air cooled, 25 mm (1 in.) round",0.0,0.0,1.4500000000000002,0.0,0.0,0.0,0.10500000000000001,98.235,0.0,0.04,0.0,0.0,0.0,0.0,0.17,0.0,0.0,0.0,450,285,34
2049,AISI 1141 Steel," as cold drawn, 22-32 mm (0.875-1.25 in) round",0.0,0.0,1.5,0.0,0.0,0.0,0.10500000000000001,97.945,0.0,0.04,0.0,0.0,0.0,0.0,0.41000000000000003,0.0,0.0,0.0,690,620,10
2050,AISI 1141 Steel," oil quenched from 815°C, 540°C (1000°F) temper, 50 mm (2 in.) round",0.0,0.0,1.5,0.0,0.0,0.0,0.10500000000000001,97.945,0.0,0.04,0.0,0.0,0.0,0.0,0.41000000000000003,0.0,0.0,0.0,745,515,21
2051,AISI 1144 Steel," oil quenched 845°C (1550°F), 540°C (1000°F) temper, 50 mm (2 in.) round",0.0,0.0,1.5,0.0,0.0,0.0,0.28500000000000003,97.735,0.0,0.04,0.0,0.0,0.0,0.0,0.44,0.0,0.0,0.0,724,470,20
2052,AISI 1340H Steel," oil quenched from 830°C (1525°F), 650°C (1200°F) temper, 25 mm (1 in.) round",0.0,0.0,1.75,0.0,0.0,0.0,0.04,97.52,0.0,0.035,0.25,0.0,0.0,0.0,0.405,0.0,0.0,0.0,772,662,23
2053,AISI 1144 Steel," oil quenched 845°C (1550°F), 540°C (1000°F) temper, 100 mm (4 in.) round",0.0,0.0,1.5,0.0,0.0,0.0,0.28500000000000003,97.735,0.0,0.04,0.0,0.0,0.0,0.0,0.44,0.0,0.0,0.0,703,435,21
2054,AISI 1552 Steel, Hot Rolled Bar (UNS G15520),0.0,0.0,1.35,0.0,0.0,0.0,0.05,98.05,0.0,0.04,0.0,0.0,0.0,0.0,0.51,0.0,0.0,0.0,745,410,12
2055,AISI 1144 Steel," oil quenched 845°C (1550°F), 650°C (1200°F) temper, 50 mm (2 in.) round",0.0,0.0,1.5,0.0,0.0,0.0,0.28500000000000003,97.735,0.0,0.04,0.0,0.0,0.0,0.0,0.44,0.0,0.0,0.0,650,425,24
2056,BS 970/1(83) 070M55 Nonresulfurized Carbon Steel, 6-63 mm (0.25-2.5 in),0.0,0.0,0.7,0.0,0.0,0.0,0.05,98.65,0.0,0.05,0.0,0.0,0.0,0.0,0.55,0.0,0.0,0.0,700,355,12
2057,AISI 1340 Steel," oil quenched from 830°C (1525°F), 650°C (1200°F) temper, 25 mm (1 in.) round",0.0,0.0,1.75,0.0,0.0,0.0,0.04,97.52,0.0,0.035,0.25,0.0,0.0,0.0,0.405,0.0,0.0,0.0,772,662,23
2058,AISI 5160 Steel," normalized, 100 mm (4 in.) round",0.0,0.0,0.875,0.0,0.0,0.0,0.04,97.425,0.0,0.035,0.22499999999999998,0.0,0.0,0.0,0.6000000000000001,0.0,0.0,0.8,924,485,14
2059,AISI 1547 Steel," cold drawn, 19-32 mm (0.75-1.25 in) round",0.0,0.0,1.5,0.0,0.0,0.0,0.05,97.94,0.0,0.04,0.0,0.0,0.0,0.0,0.47,0.0,0.0,0.0,710,605,10
2060,AISI 1536 High Manganese Carbon Steel, Hot Rolled Bar,0.0,0.0,1.35,0.0,0.0,0.0,0.05,98.225,0.0,0.04,0.0,0.0,0.0,0.0,0.33499999999999996,0.0,0.0,0.0,572,314,16
2061,AISI 5160 Steel," oil quenched from 830°C (1525°F), 595°C (1100°F) temper, 25 mm (1 in.) round",0.0,0.0,0.875,0.0,0.0,0.0,0.04,97.425,0.0,0.035,0.22499999999999998,0.0,0.0,0.0,0.6000000000000001,0.0,0.0,0.8,1000,869,18
2062,AISI 5160H Steel," normalized, 25 mm (1 in.) round",0.0,0.0,0.875,0.0,0.0,0.0,0.04,97.425,0.0,0.035,0.22499999999999998,0.0,0.0,0.0,0.6000000000000001,0.0,0.0,0.8,958,530,17
2063,AISI 1547 Steel," annealed, cold drawn, 19-32 mm (0.75-1.25 in) round",0.0,0.0,1.5,0.0,0.0,0.0,0.05,97.94,0.0,0.04,0.0,0.0,0.0,0.0,0.47,0.0,0.0,0.0,655,585,10
2064,AISI 5160 Steel," annealed, 25 mm (1 in.) round",0.0,0.0,0.875,0.0,0.0,0.0,0.04,97.425,0.0,0.035,0.22499999999999998,0.0,0.0,0.0,0.6000000000000001,0.0,0.0,0.8,724,275,17
2065,AISI 5160 Steel," oil quenched from 830°C (1525°F), 540°C (1000°F) temper, 13 mm (0.5 in.) round",0.0,0.0,0.875,0.0,0.0,0.0,0.04,97.425,0.0,0.035,0.22499999999999998,0.0,0.0,0.0,0.6000000000000001,0.0,0.0,0.8,1170,1070,14
2066,AISI 1144 Steel," oil quenched 845°C (1550°F), 595°C (1100°F) temper, 50 mm (2 in.) round",0.0,0.0,1.5,0.0,0.0,0.0,0.28500000000000003,97.735,0.0,0.04,0.0,0.0,0.0,0.0,0.44,0.0,0.0,0.0,696,450,23
2067,AISI 5160 Steel," oil quenched from 830°C (1525°F), 595°C (1100°F) temper, 50 mm (2 in.) round",0.0,0.0,0.875,0.0,0.0,0.0,0.04,97.425,0.0,0.035,0.22499999999999998,0.0,0.0,0.0,0.6000000000000001,0.0,0.0,0.8,931,635,20
2068,JIS S55C Steel, Tempered,0.0,0.3,0.75,0.0,0.2,0.0,0.035,97.685,0.0,0.03,0.25,0.0,0.0,0.0,0.55,0.0,0.0,0.2,785,588,14
2069,AISI 1340 Steel," annealed at 800°C, furnace cooled 11°C/hour to 600°C, air cooled, 25 mm (1 in.) round",0.0,0.0,1.75,0.0,0.0,0.0,0.04,97.52,0.0,0.035,0.25,0.0,0.0,0.0,0.405,0.0,0.0,0.0,703,434,25
2070,AISI 1132 Steel," cold drawn, 19-32 mm (0.75-1.25 in) round",0.0,0.0,1.5,0.0,0.0,0.0,0.10500000000000001,98.05,0.0,0.04,0.0,0.0,0.0,0.0,0.30500000000000005,0.0,0.0,0.0,635,530,12
2071,AISI 5160H Steel," oil quenched from 830°C (1525°F), 595°C (1100°F) temper, 100 mm (4 in.) round",0.0,0.0,0.875,0.0,0.0,0.0,0.04,97.425,0.0,0.035,0.22499999999999998,0.0,0.0,0.0,0.6000000000000001,0.0,0.0,0.8,889,615,21
2072,AISI 5160 Steel," oil quenched from 830°C (1525°F), 650°C (1200°F) temper, 13 mm (0.5 in.) round",0.0,0.0,0.875,0.0,0.0,0.0,0.04,97.425,0.0,0.035,0.22499999999999998,0.0,0.0,0.0,0.6000000000000001,0.0,0.0,0.8,917,793,19
2073,AISI 5160 Steel," oil quenched from 830°C (1525°F), 650°C (1200°F) temper, 100 mm (4 in.) round",0.0,0.0,0.875,0.0,0.0,0.0,0.04,97.425,0.0,0.035,0.22499999999999998,0.0,0.0,0.0,0.6000000000000001,0.0,0.0,0.8,827,540,22
2074,AISI 1141 Steel, cold finished round (19-38 mm),0.0,0.0,1.5,0.0,0.0,0.0,0.10500000000000001,97.945,0.0,0.04,0.0,0.0,0.0,0.0,0.41000000000000003,0.0,0.0,0.0,772,655,16
2075,AISI 1144 Steel, annealed at 790°C (1450°F),0.0,0.0,1.5,0.0,0.0,0.0,0.28500000000000003,97.735,0.0,0.04,0.0,0.0,0.0,0.0,0.44,0.0,0.0,0.0,585,345,25
2076,BS 970/3(91) 070M55 Nonresulfurized Carbon Steel, 63-76 mm (2.5 - 3.0 in) Normalized Cold Drawn,0.0,0.0,0.7,0.0,0.0,0.0,0.05,98.3,0.0,0.0,0.25,0.0,0.15,0.0,0.55,0.0,0.0,0.0,670,530,9
2077,AISI 5160H Steel," oil quenched from 830°C (1525°F), 540°C (1000°F) temper, 25 mm (1 in.) round",0.0,0.0,0.875,0.0,0.0,0.0,0.04,97.425,0.0,0.035,0.22499999999999998,0.0,0.0,0.0,0.6000000000000001,0.0,0.0,0.8,1145,1005,14
2078,AISI 5160H Steel," oil quenched from 830°C (1525°F), 595°C (1100°F) temper, 13 mm (0.5 in.) round",0.0,0.0,0.875,0.0,0.0,0.0,0.04,97.425,0.0,0.035,0.22499999999999998,0.0,0.0,0.0,0.6000000000000001,0.0,0.0,0.8,1050,924,16
2079,AISI 51B60 Steel," annealed, 25 mm (1 in.) round",0.0,0.0,0.875,0.0,0.0,0.0,0.04,97.42325,0.0,0.035,0.22499999999999998,0.0,0.0,0.0,0.6000000000000001,0.0,0.00175,0.8,724,275,17
2080,AISI 5160H Steel, normalized 855°C (1570°F),0.0,0.0,0.875,0.0,0.0,0.0,0.04,97.425,0.0,0.035,0.22499999999999998,0.0,0.0,0.0,0.6000000000000001,0.0,0.0,0.8,958,530,17
2081,AISI 5160H Steel," normalized, 13 mm (0.5 in.) round",0.0,0.0,0.875,0.0,0.0,0.0,0.04,97.425,0.0,0.035,0.22499999999999998,0.0,0.0,0.0,0.6000000000000001,0.0,0.0,0.8,1025,650,18
2082,AISI 5160 Steel, annealed 815°C (1500°F),0.0,0.0,0.875,0.0,0.0,0.0,0.04,97.425,0.0,0.035,0.22499999999999998,0.0,0.0,0.0,0.6000000000000001,0.0,0.0,0.8,724,275,17
2083,AISI 1144 Steel, normalized at 900°C (1650°F),0.0,0.0,1.5,0.0,0.0,0.0,0.28500000000000003,97.735,0.0,0.04,0.0,0.0,0.0,0.0,0.44,0.0,0.0,0.0,670,400,21
2084,AISI 51B60H Steel," normalized, 13 mm (0.5 in.) round",0.0,0.0,0.875,0.0,0.0,0.0,0.04,97.42325,0.0,0.035,0.22499999999999998,0.0,0.0,0.0,0.6000000000000001,0.0,0.00175,0.8,1025,650,18
2085,AISI 51B60 Steel, normalized 855°C (1570°F),0.0,0.0,0.875,0.0,0.0,0.0,0.04,97.42325,0.0,0.035,0.22499999999999998,0.0,0.0,0.0,0.6000000000000001,0.0,0.00175,0.8,958,530,17
2086,AISI 1340H Steel," oil quenched from 830°C (1525°F), 540°C (1000°F) temper, 25 mm (1 in.) round",0.0,0.0,1.75,0.0,0.0,0.0,0.04,97.52,0.0,0.035,0.25,0.0,0.0,0.0,0.405,0.0,0.0,0.0,951,834,19
2087,AISI 51B60H Steel," oil quenched from 830°C (1525°F), 540°C (1000°F) temper, 13 mm (0.5 in.) round",0.0,0.0,0.875,0.0,0.0,0.0,0.04,97.42325,0.0,0.035,0.22499999999999998,0.0,0.0,0.0,0.6000000000000001,0.0,0.00175,0.8,1170,1070,14
2088,AISI 51B60H Steel," normalized, 25 mm (1 in.) round",0.0,0.0,0.875,0.0,0.0,0.0,0.04,97.42325,0.0,0.035,0.22499999999999998,0.0,0.0,0.0,0.6000000000000001,0.0,0.00175,0.8,958,530,17
2089,AISI 1340H Steel," oil quenched from 830°C (1525°F), 595°C (1100°F) temper, 25 mm (1 in.) round",0.0,0.0,1.75,0.0,0.0,0.0,0.04,97.52,0.0,0.035,0.25,0.0,0.0,0.0,0.405,0.0,0.0,0.0,814,676,21
2090,AISI 51B60H Steel," oil quenched from 830°C (1525°F), 650°C (1200°F) temper, 100 mm (4 in.) round",0.0,0.0,0.875,0.0,0.0,0.0,0.04,97.42325,0.0,0.035,0.22499999999999998,0.0,0.0,0.0,0.6000000000000001,0.0,0.00175,0.8,827,540,22
2091,AISI 51B60H Steel," oil quenched from 830°C (1525°F), 540°C (1000°F) temper, 50 mm (2 in.) round",0.0,0.0,0.875,0.0,0.0,0.0,0.04,97.42325,0.0,0.035,0.22499999999999998,0.0,0.0,0.0,0.6000000000000001,0.0,0.00175,0.8,1060,703,17
2092,AISI 5160 Steel," oil quenched from 830°C (1525°F), 595°C (1100°F) temper, 13 mm (0.5 in.) round",0.0,0.0,0.875,0.0,0.0,0.0,0.04,97.425,0.0,0.035,0.22499999999999998,0.0,0.0,0.0,0.6000000000000001,0.0,0.0,0.8,1050,924,16
2093,AISI 5160 Steel, normalized 855°C (1570°F),0.0,0.0,0.875,0.0,0.0,0.0,0.04,97.425,0.0,0.035,0.22499999999999998,0.0,0.0,0.0,0.6000000000000001,0.0,0.0,0.8,958,530,17
2094,AISI 5160H Steel," oil quenched from 830°C (1525°F), 650°C (1200°F) temper, 13 mm (0.5 in.) round",0.0,0.0,0.875,0.0,0.0,0.0,0.04,97.425,0.0,0.035,0.22499999999999998,0.0,0.0,0.0,0.6000000000000001,0.0,0.0,0.8,917,793,19
2095,AISI 1340 Steel," oil quenched from 830°C (1525°F), 650°C (1200°F) temper, 50 mm (2 in.) round",0.0,0.0,1.75,0.0,0.0,0.0,0.04,97.52,0.0,0.035,0.25,0.0,0.0,0.0,0.405,0.0,0.0,0.0,731,552,25
2096,AISI 51B60 Steel," oil quenched from 830°C (1525°F), 650°C (1200°F) temper, 13 mm (0.5 in.) round",0.0,0.0,0.875,0.0,0.0,0.0,0.04,97.42325,0.0,0.035,0.22499999999999998,0.0,0.0,0.0,0.6000000000000001,0.0,0.00175,0.8,917,793,19
2097,AISI 5160H Steel," normalized, 100 mm (4 in.) round",0.0,0.0,0.875,0.0,0.0,0.0,0.04,97.425,0.0,0.035,0.22499999999999998,0.0,0.0,0.0,0.6000000000000001,0.0,0.0,0.8,924,485,14
2098,AISI 1095 Steel," oil quenched 800°C (1470°F), 595°C (1100°F) temper, 25 mm (1 in.) round",0.0,0.0,0.4,0.0,0.0,0.0,0.05,98.545,0.0,0.04,0.0,0.0,0.0,0.0,0.9650000000000001,0.0,0.0,0.0,965,545,17
2099,AISI 51B60 Steel," normalized, 25 mm (1 in.) round",0.0,0.0,0.875,0.0,0.0,0.0,0.04,97.42325,0.0,0.035,0.22499999999999998,0.0,0.0,0.0,0.6000000000000001,0.0,0.00175,0.8,958,530,17
2100,AISI 51B60 Steel," oil quenched from 830°C (1525°F), 540°C (1000°F) temper, 13 mm (0.5 in.) round",0.0,0.0,0.875,0.0,0.0,0.0,0.04,97.42325,0.0,0.035,0.22499999999999998,0.0,0.0,0.0,0.6000000000000001,0.0,0.00175,0.8,1170,1070,14
2101,AISI 5160 Steel," oil quenched from 830°C (1525°F), 540°C (1000°F) temper, 25 mm (1 in.) round",0.0,0.0,0.875,0.0,0.0,0.0,0.04,97.425,0.0,0.035,0.22499999999999998,0.0,0.0,0.0,0.6000000000000001,0.0,0.0,0.8,1145,1005,14
2102,AISI 5160 Steel," normalized, 50 mm (2 in.) round",0.0,0.0,0.875,0.0,0.0,0.0,0.04,97.425,0.0,0.035,0.22499999999999998,0.0,0.0,0.0,0.6000000000000001,0.0,0.0,0.8,924,510,16
2103,AISI 51B60H Steel," oil quenched from 830°C (1525°F), 650°C (1200°F) temper, 25 mm (1 in.) round",0.0,0.0,0.875,0.0,0.0,0.0,0.04,97.42325,0.0,0.035,0.22499999999999998,0.0,0.0,0.0,0.6000000000000001,0.0,0.00175,0.8,889,765,20
2104,AISI 51B60 Steel," oil quenched from 830°C (1525°F), 595°C (1100°F) temper, 13 mm (0.5 in.) round",0.0,0.0,0.875,0.0,0.0,0.0,0.04,97.42325,0.0,0.035,0.22499999999999998,0.0,0.0,0.0,0.6000000000000001,0.0,0.00175,0.8,1050,924,16
2105,AISI 5160H Steel," oil quenched from 830°C (1525°F), 650°C (1200°F) temper, 50 mm (2 in.) round",0.0,0.0,0.875,0.0,0.0,0.0,0.04,97.425,0.0,0.035,0.22499999999999998,0.0,0.0,0.0,0.6000000000000001,0.0,0.0,0.8,779,580,21
2106,AISI 5160H Steel," oil quenched from 830°C (1525°F), 650°C (1200°F) temper, 25 mm (1 in.) round",0.0,0.0,0.875,0.0,0.0,0.0,0.04,97.425,0.0,0.035,0.22499999999999998,0.0,0.0,0.0,0.6000000000000001,0.0,0.0,0.8,889,765,20
2107,AISI 5160 Steel," normalized, 13 mm (0.5 in.) round",0.0,0.0,0.875,0.0,0.0,0.0,0.04,97.425,0.0,0.035,0.22499999999999998,0.0,0.0,0.0,0.6000000000000001,0.0,0.0,0.8,1025,650,18
2108,AISI 5160H Steel," oil quenched from 830°C (1525°F), 540°C (1000°F) temper, 13 mm (0.5 in.) round",0.0,0.0,0.875,0.0,0.0,0.0,0.04,97.425,0.0,0.035,0.22499999999999998,0.0,0.0,0.0,0.6000000000000001,0.0,0.0,0.8,1170,1070,14
2109,AISI 51B60 Steel," oil quenched from 830°C (1525°F), 595°C (1100°F) temper, 50 mm (2 in.) round",0.0,0.0,0.875,0.0,0.0,0.0,0.04,97.42325,0.0,0.035,0.22499999999999998,0.0,0.0,0.0,0.6000000000000001,0.0,0.00175,0.8,931,635,20
2110,AISI 51B60 Steel," oil quenched from 830°C (1525°F), 650°C (1200°F) temper, 50 mm (2 in.) round",0.0,0.0,0.875,0.0,0.0,0.0,0.04,97.42325,0.0,0.035,0.22499999999999998,0.0,0.0,0.0,0.6000000000000001,0.0,0.00175,0.8,779,580,21
2111,AISI 51B60H Steel," oil quenched from 830°C (1525°F), 650°C (1200°F) temper, 13 mm (0.5 in.) round",0.0,0.0,0.875,0.0,0.0,0.0,0.04,97.42325,0.0,0.035,0.22499999999999998,0.0,0.0,0.0,0.6000000000000001,0.0,0.00175,0.8,917,793,19
2112,AISI 5160 Steel," normalized, 25 mm (1 in.) round",0.0,0.0,0.875,0.0,0.0,0.0,0.04,97.425,0.0,0.035,0.22499999999999998,0.0,0.0,0.0,0.6000000000000001,0.0,0.0,0.8,958,530,17
2113,AISI 51B60H Steel, annealed 815°C (1500°F),0.0,0.0,0.875,0.0,0.0,0.0,0.04,97.42325,0.0,0.035,0.22499999999999998,0.0,0.0,0.0,0.6000000000000001,0.0,0.00175,0.8,724,275,17
2114,AISI 51B60H Steel," oil quenched from 830°C (1525°F), 650°C (1200°F) temper, 50 mm (2 in.) round",0.0,0.0,0.875,0.0,0.0,0.0,0.04,97.42325,0.0,0.035,0.22499999999999998,0.0,0.0,0.0,0.6000000000000001,0.0,0.00175,0.8,779,580,21
2115,AISI 5160H Steel," oil quenched from 830°C (1525°F), 540°C (1000°F) temper, 50 mm (2 in.) round",0.0,0.0,0.875,0.0,0.0,0.0,0.04,97.425,0.0,0.035,0.22499999999999998,0.0,0.0,0.0,0.6000000000000001,0.0,0.0,0.8,1060,703,17
2116,AISI 5160 Steel," oil quenched from 830°C (1525°F), 650°C (1200°F) temper, 25 mm (1 in.) round",0.0,0.0,0.875,0.0,0.0,0.0,0.04,97.425,0.0,0.035,0.22499999999999998,0.0,0.0,0.0,0.6000000000000001,0.0,0.0,0.8,889,765,20
2117,AISI 51B60 Steel," normalized, 13 mm (0.5 in.) round",0.0,0.0,0.875,0.0,0.0,0.0,0.04,97.42325,0.0,0.035,0.22499999999999998,0.0,0.0,0.0,0.6000000000000001,0.0,0.00175,0.8,1025,650,18
2118,AISI 1144 Steel," cold drawn, high temperature, stress relieved, 22-32 mm (0.875-1.25 in) round",0.0,0.0,1.5,0.0,0.0,0.0,0.28500000000000003,97.735,0.0,0.04,0.0,0.0,0.0,0.0,0.44,0.0,0.0,0.0,690,585,15
2119,AISI 51B60H Steel," normalized, 100 mm (4 in.) round",0.0,0.0,0.875,0.0,0.0,0.0,0.04,97.42325,0.0,0.035,0.22499999999999998,0.0,0.0,0.0,0.6000000000000001,0.0,0.00175,0.8,924,485,14
2120,AISI 51B60H Steel," oil quenched from 830°C (1525°F), 595°C (1100°F) temper, 25 mm (1 in.) round",0.0,0.0,0.875,0.0,0.0,0.0,0.04,97.42325,0.0,0.035,0.22499999999999998,0.0,0.0,0.0,0.6000000000000001,0.0,0.00175,0.8,1000,869,18
2121,AISI 5160H Steel," oil quenched from 830°C (1525°F), 650°C (1200°F) temper, 100 mm (4 in.) round",0.0,0.0,0.875,0.0,0.0,0.0,0.04,97.425,0.0,0.035,0.22499999999999998,0.0,0.0,0.0,0.6000000000000001,0.0,0.0,0.8,827,540,22
2122,AISI 51B60 Steel," oil quenched from 830°C (1525°F), 595°C (1100°F) temper, 100 mm (4 in.) round",0.0,0.0,0.875,0.0,0.0,0.0,0.04,97.42325,0.0,0.035,0.22499999999999998,0.0,0.0,0.0,0.6000000000000001,0.0,0.00175,0.8,889,615,21
2123,AISI 51B60H Steel," normalized, 50 mm (2 in.) round",0.0,0.0,0.875,0.0,0.0,0.0,0.04,97.42325,0.0,0.035,0.22499999999999998,0.0,0.0,0.0,0.6000000000000001,0.0,0.00175,0.8,924,510,16
2124,AISI 5160 Steel," oil quenched from 830°C (1525°F), 540°C (1000°F) temper, 50 mm (2 in.) round",0.0,0.0,0.875,0.0,0.0,0.0,0.04,97.425,0.0,0.035,0.22499999999999998,0.0,0.0,0.0,0.6000000000000001,0.0,0.0,0.8,1060,703,17
2125,AISI 1340 Steel," normalized at 870°C (1600°F), air cooled, 25 mm (1 in.) round",0.0,0.0,1.75,0.0,0.0,0.0,0.04,97.52,0.0,0.035,0.25,0.0,0.0,0.0,0.405,0.0,0.0,0.0,834,558,22
2126,AISI Type W2 Tool Steel," water quenched at 775°C (1425°F), and tempered",0.0,0.0,0.25,0.0,0.0,0.0,0.03,98.04,0.0,0.03,0.25,0.25,0.0,0.0,1.0,0.0,0.0,0.15,1800,1625,7
2127,AISI 1141 Steel, annealed at 815°C (1500°F),0.0,0.0,1.5,0.0,0.0,0.0,0.10500000000000001,97.945,0.0,0.04,0.0,0.0,0.0,0.0,0.41000000000000003,0.0,0.0,0.0,600,350,26
2128,AISI 51B60H Steel," oil quenched from 830°C (1525°F), 595°C (1100°F) temper, 13 mm (0.5 in.) round",0.0,0.0,0.875,0.0,0.0,0.0,0.04,97.42325,0.0,0.035,0.22499999999999998,0.0,0.0,0.0,0.6000000000000001,0.0,0.00175,0.8,1050,924,16
2129,AISI 51B60 Steel," oil quenched from 830°C (1525°F), 540°C (1000°F) temper, 25 mm (1 in.) round",0.0,0.0,0.875,0.0,0.0,0.0,0.04,97.42325,0.0,0.035,0.22499999999999998,0.0,0.0,0.0,0.6000000000000001,0.0,0.00175,0.8,1145,1005,14
2130,AISI 5160H Steel," normalized, 50 mm (2 in.) round",0.0,0.0,0.875,0.0,0.0,0.0,0.04,97.425,0.0,0.035,0.22499999999999998,0.0,0.0,0.0,0.6000000000000001,0.0,0.0,0.8,924,510,16
2131,AISI 5160 Steel," oil quenched from 830°C (1525°F), 595°C (1100°F) temper, 100 mm (4 in.) round",0.0,0.0,0.875,0.0,0.0,0.0,0.04,97.425,0.0,0.035,0.22499999999999998,0.0,0.0,0.0,0.6000000000000001,0.0,0.0,0.8,889,615,21
2132,AISI 1340H Steel," oil quenched from 830°C (1525°F), 595°C (1100°F) temper, 50 mm (2 in.) round",0.0,0.0,1.75,0.0,0.0,0.0,0.04,97.52,0.0,0.035,0.25,0.0,0.0,0.0,0.405,0.0,0.0,0.0,752,565,24
2133,AISI 5160 Steel," oil quenched from 830°C (1525°F), 650°C (1200°F) temper, 50 mm (2 in.) round",0.0,0.0,0.875,0.0,0.0,0.0,0.04,97.425,0.0,0.035,0.22499999999999998,0.0,0.0,0.0,0.6000000000000001,0.0,0.0,0.8,779,580,21
2134,AISI 51B60 Steel," oil quenched from 830°C (1525°F), 650°C (1200°F) temper, 25 mm (1 in.) round",0.0,0.0,0.875,0.0,0.0,0.0,0.04,97.42325,0.0,0.035,0.22499999999999998,0.0,0.0,0.0,0.6000000000000001,0.0,0.00175,0.8,889,765,20
2135,AISI 1340H Steel," oil quenched from 830°C (1525°F), 650°C (1200°F) temper, 100 mm (4 in.) round",0.0,0.0,1.75,0.0,0.0,0.0,0.04,97.52,0.0,0.035,0.25,0.0,0.0,0.0,0.405,0.0,0.0,0.0,703,496,26
2136,AISI 9260 Steel,,0.0,0.0,0.875,0.0,0.0,0.0,0.04,96.45,0.0,0.035,2.0,0.0,0.0,0.0,0.6000000000000001,0.0,0.0,0.0,770,440,11
2137,AISI 5160 Steel," oil quenched from 830°C (1525°F), 540°C (1000°F) temper, 100 mm (4 in.) round",0.0,0.0,0.875,0.0,0.0,0.0,0.04,97.425,0.0,0.035,0.22499999999999998,0.0,0.0,0.0,0.6000000000000001,0.0,0.0,0.8,965,703,18
2138,AISI 51B60 Steel," oil quenched from 830°C (1525°F), 595°C (1100°F) temper, 25 mm (1 in.) round",0.0,0.0,0.875,0.0,0.0,0.0,0.04,97.42325,0.0,0.035,0.22499999999999998,0.0,0.0,0.0,0.6000000000000001,0.0,0.00175,0.8,1000,869,18
2139,AISI 51B60 Steel," oil quenched from 830°C (1525°F), 540°C (1000°F) temper, 50 mm (2 in.) round",0.0,0.0,0.875,0.0,0.0,0.0,0.04,97.42325,0.0,0.035,0.22499999999999998,0.0,0.0,0.0,0.6000000000000001,0.0,0.00175,0.8,1060,703,17
2140,AISI 51B60 Steel," normalized, 50 mm (2 in.) round",0.0,0.0,0.875,0.0,0.0,0.0,0.04,97.42325,0.0,0.035,0.22499999999999998,0.0,0.0,0.0,0.6000000000000001,0.0,0.00175,0.8,924,510,16
2141,AISI Type W1 Tool Steel," water quenched at 775°C (1425°F), tempered 350°C (660°F)",0.0,0.0,0.25,0.0,0.0,0.0,0.025,98.0,0.0,0.025,0.25,0.1,0.1,0.0,1.1,0.0,0.0,0.15,1680,1500,3
2142,AISI Type W1 Tool Steel, austenitized at 785-815°C (1450-1500°F),0.0,0.0,0.25,0.0,0.0,0.0,0.025,98.0,0.0,0.025,0.25,0.1,0.1,0.0,1.1,0.0,0.0,0.15,1475,1030,12
2143,AISI 51B60H Steel, normalized 855°C (1570°F),0.0,0.0,0.875,0.0,0.0,0.0,0.04,97.42325,0.0,0.035,0.22499999999999998,0.0,0.0,0.0,0.6000000000000001,0.0,0.00175,0.8,958,530,17
2145,AISI 5160H Steel," oil quenched from 830°C (1525°F), 595°C (1100°F) temper, 25 mm (1 in.) round",0.0,0.0,0.875,0.0,0.0,0.0,0.04,97.425,0.0,0.035,0.22499999999999998,0.0,0.0,0.0,0.6000000000000001,0.0,0.0,0.8,1000,869,18
2146,Latrobe Nitralloy® 135 Modified VAC-ARC, 3 to 5 in Premium Nitriding Steel,1.2,0.0,0.6,0.0,0.0,0.0,0.0,95.55,0.0,0.0,0.3,0.0,0.35,0.0,0.4,0.0,0.0,1.6,758,580,15
2148,AISI 51B60H Steel," annealed, 25 mm (1 in.) round",0.0,0.0,0.875,0.0,0.0,0.0,0.04,97.42325,0.0,0.035,0.22499999999999998,0.0,0.0,0.0,0.6000000000000001,0.0,0.00175,0.8,724,275,17
2150,AISI 51B60H Steel," oil quenched from 830°C (1525°F), 595°C (1100°F) temper, 50 mm (2 in.) round",0.0,0.0,0.875,0.0,0.0,0.0,0.04,97.42325,0.0,0.035,0.22499999999999998,0.0,0.0,0.0,0.6000000000000001,0.0,0.00175,0.8,931,635,20
2151,Latrobe Nitralloy® 135 Modified VAC-ARC, Up to 1.5 in Premium Nitriding Steel,1.2,0.0,0.6,0.0,0.0,0.0,0.0,95.55,0.0,0.0,0.3,0.0,0.35,0.0,0.4,0.0,0.0,1.6,931,690,16
2152,AISI 51B60H Steel," oil quenched from 830°C (1525°F), 540°C (1000°F) temper, 100 mm (4 in.) round",0.0,0.0,0.875,0.0,0.0,0.0,0.04,97.42325,0.0,0.035,0.22499999999999998,0.0,0.0,0.0,0.6000000000000001,0.0,0.00175,0.8,965,703,18
2153,Latrobe Lescalloy® 300M - HS VAC-ARC High Strength Alloy Steel,,0.0,0.0,0.75,0.0,1.8,0.0,0.0,94.11,0.0,0.0,1.65,0.07,0.4,0.0,0.42,0.0,0.0,0.8,2010,1696,10
2155,Latrobe Nitralloy® N_ VAC-ARC Premium Nitriding Steel,,1.25,0.0,0.6,0.0,3.5,0.0,0.0,92.71000000000001,0.0,0.0,0.3,0.0,0.25,0.0,0.24,0.0,0.0,1.15,910,1172,16
2156,Latrobe Nitralloy® 135 Modified VAC-ARC, 1.5 to 3 in Premium Nitriding Steel,1.2,0.0,0.6,0.0,0.0,0.0,0.0,95.55,0.0,0.0,0.3,0.0,0.35,0.0,0.4,0.0,0.0,1.6,862,620,15
2158,Industeel CLC 1.2738 Prehardened Mold Steel (300HB/30HRC) for Thick Sections,,0.0,0.0,1.5,0.0,1.0,0.0,0.005,94.68299999999999,0.0,0.012,0.3,0.0,0.2,0.0,0.4,0.0,0.0,1.9,993,826,17
2159,AISI 51B60 Steel, annealed 815°C (1500°F),0.0,0.0,0.875,0.0,0.0,0.0,0.04,97.42325,0.0,0.035,0.22499999999999998,0.0,0.0,0.0,0.6000000000000001,0.0,0.00175,0.8,724,275,17
2161,AISI 5160H Steel," oil quenched from 830°C (1525°F), 595°C (1100°F) temper, 50 mm (2 in.) round",0.0,0.0,0.875,0.0,0.0,0.0,0.04,97.425,0.0,0.035,0.22499999999999998,0.0,0.0,0.0,0.6000000000000001,0.0,0.0,0.8,931,635,20
2162,AISI 51B60H Steel," oil quenched from 830°C (1525°F), 595°C (1100°F) temper, 100 mm (4 in.) round",0.0,0.0,0.875,0.0,0.0,0.0,0.04,97.42325,0.0,0.035,0.22499999999999998,0.0,0.0,0.0,0.6000000000000001,0.0,0.00175,0.8,889,615,21
2163,Latrobe Lescalloy® 9310 VAC-ARC Premium Carburizing Steel,,0.0,0.0,0.5,0.0,3.25,0.0,0.0,94.58,0.0,0.0,0.25,0.0,0.12,0.0,0.1,0.0,0.0,1.2,1070,896,15
2164,AISI 51B60 Steel," oil quenched from 830°C (1525°F), 650°C (1200°F) temper, 100 mm (4 in.) round",0.0,0.0,0.875,0.0,0.0,0.0,0.04,97.42325,0.0,0.035,0.22499999999999998,0.0,0.0,0.0,0.6000000000000001,0.0,0.00175,0.8,827,540,22
2165,AISI 51B60 Steel," oil quenched from 830°C (1525°F), 540°C (1000°F) temper, 100 mm (4 in.) round",0.0,0.0,0.875,0.0,0.0,0.0,0.04,97.42325,0.0,0.035,0.22499999999999998,0.0,0.0,0.0,0.6000000000000001,0.0,0.00175,0.8,965,703,18
2166,Latrobe Lescalloy® AF 1410 VIM-VAR ; 13.5 in High Strength Alloy Steel,,0.0,0.0,0.1,0.0,10.0,0.0,0.0,72.65,0.0,0.0,0.1,0.0,1.0,14.0,0.15,0.0,0.0,2.0,1670,1517,16
