Repository: josethomson954-coder/steel-property-predictor-

streamlit>=1.33
pandas>=2.0
numpy>=1.24
scikit-learn>=1.3
joblib>=1.3
pyarrow>=15.0

File: steel_dataset 1.csv (part 11 of 16)
Unnamed: 0,name,process,Al,Cu,Mn,N,Ni,Ti,S,Fe,Zr,P,Si,V,Mo,Co,C,Nb,B,Cr,ultimate_tensile,yield,ductility
0,AISI 4023 Steel," normalized at 925°C (1700°F), machined to 25 mm (1 in.) rounds, pseudocarburized at 925°C (1700°F), box cooled to RT, reheated to 800°C (1470°F) and oil quenched, 150°C (300°F) temper",0.0,0.0,0.8,0.0,0.0,0.0,0.04,98.4,0.0,0.035,0.25,0.0,0.25,0.0,0.225,0.0,0.0,0.0,745,440,21
2167,AISI 5160H Steel," oil quenched from 830°C (1525°F), 540°C (1000°F) temper, 100 mm (4 in.) round",0.0,0.0,0.875,0.0,0.0,0.0,0.04,97.425,0.0,0.035,0.22499999999999998,0.0,0.0,0.0,0.6000000000000001,0.0,0.0,0.8,965,703,18
2168,Latrobe Lescalloy® 300M VAC-ARC High Strength Alloy Steel,,0.0,0.0,0.75,0.0,1.8,0.0,0.0,94.11,0.0,0.0,1.65,0.07,0.4,0.0,0.42,0.0,0.0,0.8,1970,1655,8
2169,Latrobe Lescalloy® AF 1410 VIM-VAR ; 9 in High Strength Alloy Steel,,0.0,0.0,0.1,0.0,10.0,0.0,0.0,72.65,0.0,0.0,0.1,0.0,1.0,14.0,0.15,0.0,0.0,2.0,1660,1517,16
2170,Latrobe Lescalloy® AF 1410 VIM-VAR ; 6 in High Strength Alloy Steel,,0.0,0.0,0.1,0.0,10.0,0.0,0.0,72.65,0.0,0.0,0.1,0.0,1.0,14.0,0.15,0.0,0.0,2.0,1670,1517,17
2171,AISI 1340H Steel," oil quenched from 830°C (1525°F), 650°C (1200°F) temper, 50 mm (2 in.) round",0.0,0.0,1.75,0.0,0.0,0.0,0.04,97.52,0.0,0.035,0.25,0.0,0.0,0.0,0.405,0.0,0.0,0.0,731,552,25
2172,Latrobe Lescalloy® 4330+V VAC-ARC High Strength Alloy Steel,,0.0,0.0,0.85,0.0,1.8,0.0,0.0,95.43,0.0,0.0,0.3,0.07,0.4,0.0,0.3,0.0,0.0,0.85,1550,1331,11
2173,Latrobe Lescalloy® AF 1410 VIM-VAR ; 17 in High Strength Alloy Steel,,0.0,0.0,0.1,0.0,10.0,0.0,0.0,72.65,0.0,0.0,0.1,0.0,1.0,14.0,0.15,0.0,0.0,2.0,1680,1524,16
2175,AISI 51B60 Steel," normalized, 100 mm (4 in.) round",0.0,0.0,0.875,0.0,0.0,0.0,0.04,97.42325,0.0,0.035,0.22499999999999998,0.0,0.0,0.0,0.6000000000000001,0.0,0.00175,0.8,924,485,14
2176,AISI 5160H Steel," annealed, 25 mm (1 in.) round",0.0,0.0,0.875,0.0,0.0,0.0,0.04,97.425,0.0,0.035,0.22499999999999998,0.0,0.0,0.0,0.6000000000000001,0.0,0.0,0.8,724,275,17
2177,AISI 51B60H Steel," oil quenched from 830°C (1525°F), 540°C (1000°F) temper, 25 mm (1 in.) round",0.0,0.0,0.875,0.0,0.0,0.0,0.04,97.42325,0.0,0.035,0.22499999999999998,0.0,0.0,0.0,0.6000000000000001,0.0,0.00175,0.8,1145,1005,14
2179,Latrobe Lescalloy® 6305 VAC-ARC ; High Strength Alloy Steel,,0.0,0.0,0.55,0.0,0.0,0.0,0.0,97.03,0.0,0.0,0.25,0.28,0.5,0.0,0.44,0.0,0.0,0.95,972,938,15
2180,AISI 1548 Steel," cold drawn, 19-32 mm (0.75-1.25 in) round",0.0,0.0,1.225,0.0,0.0,0.0,0.05,98.205,0.0,0.04,0.0,0.0,0.0,0.0,0.48,0.0,0.0,0.0,731,620,10
2181,"Latrobe Lescalloy® 4340 VAC-ARC ; 3.5"" round High Strength Alloy Steel",,0.0,0.0,0.75,0.0,1.8,0.0,0.0,95.7,0.0,0.0,0.3,0.0,0.25,0.0,0.4,0.0,0.0,0.8,1900,1530,11
2182,"Latrobe Lescalloy® 4340 VAC-ARC ; 10.5"" square High Strength Alloy Steel",,0.0,0.0,0.75,0.0,1.8,0.0,0.0,95.7,0.0,0.0,0.3,0.0,0.25,0.0,0.4,0.0,0.0,0.8,1140,1035,18
2183,AISI Type W2 Tool Steel," water quenched 775°C (1425°F), tempered 500°C (925°F)",0.0,0.0,0.25,0.0,0.0,0.0,0.03,98.04,0.0,0.03,0.25,0.25,0.0,0.0,1.0,0.0,0.0,0.15,1185,1090,11
2185,"Latrobe Lescalloy® 4340 VAC-ARC ; 7.5"" square High Strength Alloy Steel",,0.0,0.0,0.75,0.0,1.8,0.0,0.0,95.7,0.0,0.0,0.3,0.0,0.25,0.0,0.4,0.0,0.0,0.8,1830,1530,8
2186,AISI 11L17 Steel," cold drawn, 19-32 mm (0.75-1.25 in) round",0.0,0.0,1.15,0.0,0.0,0.0,0.10500000000000001,98.535,0.0,0.04,0.0,0.0,0.0,0.0,0.17,0.0,0.0,0.0,595,515,22
2187,AISI Grade 18Ni (250) Maraging Steel," Aged, 150 mm square bar, tested longitudinal",0.1,0.0,0.1,0.0,18.5,0.4,0.01,68.44,0.01,0.01,0.1,0.0,4.8,7.5,0.03,0.0,0.0,0.0,1731,1693,10
2188,AISI Grade 18Ni (250) Maraging Steel," Aged, 6 mm sheet, tested transverse",0.1,0.0,0.1,0.0,18.5,0.4,0.01,68.44,0.01,0.01,0.1,0.0,4.8,7.5,0.03,0.0,0.0,0.0,1874,1832,8
2189,AISI Grade 18Ni (250) Maraging Steel," 3.18 mm thick sheet, solution annealed at 815°C (1500°F) for 30 minutes, air cooled, aged at 480°C (900°F) for 6 hours",0.1,0.0,0.1,0.0,18.5,0.4,0.01,68.44,0.01,0.01,0.1,0.0,4.8,7.5,0.03,0.0,0.0,0.0,1931,1844,4
2190,AISI Grade 18Ni (350) Maraging Steel," Aged, at RT, tested transverse, sheet 6 mm thick",0.1,0.0,0.1,0.0,18.5,1.4,0.01,62.94,0.01,0.01,0.1,0.0,4.8,12.0,0.03,0.0,0.0,0.0,2451,2395,3
2191,AISI 4027 Steel," normalized, 14 mm (0.55 in.) round",0.0,0.0,0.8,0.0,0.0,0.0,0.04,98.35,0.0,0.035,0.25,0.0,0.25,0.0,0.275,0.0,0.0,0.0,650,425,25
2192,AISI 4027 Steel," water quenched 865°C (1590°F), 480°C (900°F) temper, 14 mm (0.55 in.) round",0.0,0.0,0.8,0.0,0.0,0.0,0.04,98.35,0.0,0.035,0.25,0.0,0.25,0.0,0.275,0.0,0.0,0.0,1075,986,15
2193,AISI Grade 18Ni (250) Maraging Steel," Aged, 75 mm round bar, tested longitudinal",0.1,0.0,0.1,0.0,18.5,0.4,0.01,68.44,0.01,0.01,0.1,0.0,4.8,7.5,0.03,0.0,0.0,0.0,1750,1712,11
2194,AISI 4023 Steel," normalized at 925°C (1700°F), machined to 25 mm (1 in.) rounds, pseudocarburized at 925°C (1700°F) and oil quenched, 150°C (300°F) temper",0.0,0.0,0.8,0.0,0.0,0.0,0.04,98.4,0.0,0.035,0.25,0.0,0.25,0.0,0.225,0.0,0.0,0.0,827,585,20
2195,AISI Grade 18Ni (200) Maraging Steel," Aged, 16 mm round bar, tested in longitudinal direction",0.1,0.0,0.1,0.0,18.5,0.2,0.01,69.19,0.01,0.01,0.1,0.0,3.25,8.5,0.03,0.0,0.0,0.0,1824,1760,12
2196,AISI 4027 Steel," normalized, 100 mm (4 in.) round",0.0,0.0,0.8,0.0,0.0,0.0,0.04,98.35,0.0,0.035,0.25,0.0,0.25,0.0,0.275,0.0,0.0,0.0,565,350,28
2197,AISI 4027 Steel," normalized, 25 mm (1 in.) round",0.0,0.0,0.8,0.0,0.0,0.0,0.04,98.35,0.0,0.035,0.25,0.0,0.25,0.0,0.275,0.0,0.0,0.0,640,420,25
2198,AISI Grade 18Ni (350) Maraging Steel nominal annealed properties,,0.1,0.0,0.1,0.0,18.5,1.4,0.01,62.94,0.01,0.01,0.1,0.0,4.8,12.0,0.03,0.0,0.0,0.0,1140,827,18
2199,AISI 4027 Steel," annealed, 25 mm (1 in.) round",0.0,0.0,0.8,0.0,0.0,0.0,0.04,98.35,0.0,0.035,0.25,0.0,0.25,0.0,0.275,0.0,0.0,0.0,515,325,30
2200,AISI Grade 18Ni (250) Maraging Steel," 3.18 mm thick sheet, solution annealed at 815°C (1500°F) for 30 minutes, air cooled, aged at 480°C (900°F) for 1 hour",0.1,0.0,0.1,0.0,18.5,0.4,0.01,68.44,0.01,0.01,0.1,0.0,4.8,7.5,0.03,0.0,0.0,0.0,1824,1769,4
2201,AISI 4027 Steel," water quenched 865°C (1590°F), 480°C (900°F) temper, 100 mm (4 in.) round",0.0,0.0,0.8,0.0,0.0,0.0,0.04,98.35,0.0,0.035,0.25,0.0,0.25,0.0,0.275,0.0,0.0,0.0,696,540,25
2202,AISI 4027 Steel," normalized, 50 mm (2 in.) round",0.0,0.0,0.8,0.0,0.0,0.0,0.04,98.35,0.0,0.035,0.25,0.0,0.25,0.0,0.275,0.0,0.0,0.0,595,385,27
2203,AISI Grade 18Ni (200) Maraging Steel," Aged, 75 mm round bar, tested in longitudinal direction",0.1,0.0,0.1,0.0,18.5,0.2,0.01,69.19,0.01,0.01,0.1,0.0,3.25,8.5,0.03,0.0,0.0,0.0,1750,1710,11
2204,AISI 4023 Steel," normalized at 925°C (1700°F), machined to 25 mm (1 in.) rounds, pseudocarburized at 925°C (1700°F), box cooled to RT, reheated to 800°C (1470°F) and oil quenched, 150°C (300°F) temper",0.0,0.0,0.8,0.0,0.0,0.0,0.04,98.4,0.0,0.035,0.25,0.0,0.25,0.0,0.225,0.0,0.0,0.0,745,440,21
2205,AISI 4118 Steel," normalized at 910°C (1670°F), air cooled, 25 mm (1 in.) round",0.0,0.0,0.8,0.0,0.0,0.0,0.04,98.055,0.0,0.035,0.25,0.0,0.11499999999999999,0.0,0.20500000000000002,0.0,0.0,0.5,583,386,32
2206,AISI 4118 Steel," mock carburized at 925°C (1700°F) for 8 hours, reheated to 830°C (1525°F), oil quenched, 150°C (300°F) temper, 230°C (450°F) temper, 25 mm (1 in.) round",0.0,0.0,0.8,0.0,0.0,0.0,0.04,98.055,0.0,0.035,0.25,0.0,0.11499999999999999,0.0,0.20500000000000002,0.0,0.0,0.5,793,441,22
2207,AISI 4027 Steel," water quenched 865°C (1590°F), 540°C (1000°F) temper, 100 mm (4 in.) round",0.0,0.0,0.8,0.0,0.0,0.0,0.04,98.35,0.0,0.035,0.25,0.0,0.25,0.0,0.275,0.0,0.0,0.0,689,510,25
2208,AISI Grade 18Ni (250) Maraging Steel," Aged, 32 mm round bar, tested longitudinal",0.1,0.0,0.1,0.0,18.5,0.4,0.01,68.44,0.01,0.01,0.1,0.0,4.8,7.5,0.03,0.0,0.0,0.0,1844,1784,11
2209,AISI 4118 Steel," normalized at 910°C (1670°F), air cooled, 100 mm (4 in.) round",0.0,0.0,0.8,0.0,0.0,0.0,0.04,98.055,0.0,0.035,0.25,0.0,0.11499999999999999,0.0,0.20500000000000002,0.0,0.0,0.5,521,341,34
2210,AISI 4027 Steel," water quenched 865°C (1590°F), 480°C (900°F) temper, 50 mm (2 in.) round",0.0,0.0,0.8,0.0,0.0,0.0,0.04,98.35,0.0,0.035,0.25,0.0,0.25,0.0,0.275,0.0,0.0,0.0,786,615,22
2211,AISI 4118 Steel," mock carburized at 925°C (1700°F) for 8 hours, reheated to 830°C (1525°F), oil quenched, 150°C (300°F) temper, 230°C (450°F) temper, 100 mm (4 in.) round",0.0,0.0,0.8,0.0,0.0,0.0,0.04,98.055,0.0,0.035,0.25,0.0,0.11499999999999999,0.0,0.20500000000000002,0.0,0.0,0.5,617,296,28
2212,AISI Grade 18Ni (350) Maraging Steel," Aged, at RT, tested longitudinal, round bar 75 mm",0.1,0.0,0.1,0.0,18.5,1.4,0.01,62.94,0.01,0.01,0.1,0.0,4.8,12.0,0.03,0.0,0.0,0.0,2359,2320,6
2213,AISI 4027 Steel," water quenched 865°C (1590°F), 540°C (1000°F) temper, 25 mm (1 in.) round",0.0,0.0,0.8,0.0,0.0,0.0,0.04,98.35,0.0,0.035,0.25,0.0,0.25,0.0,0.275,0.0,0.0,0.0,958,841,18
2214,AISI 4023 Steel," normalized at 925°C (1700°F), machined to 13.7 mm (0.540 in.) rounds, pseudocarburized at 925°C (1700°F), box cooled to RT, reheated to 775°C (1430°F) and oil quenched, 150°C (300°F) temper",0.0,0.0,0.8,0.0,0.0,0.0,0.04,98.4,0.0,0.035,0.25,0.0,0.25,0.0,0.225,0.0,0.0,0.0,931,620,14
2215,AISI 4023 Steel," normalized at 925°C (1700°F), machined to 13.7 mm (0.540 in.) rounds, pseudocarburized at 925°C (1700°F), box cooled to RT, reheated to 855°C (1570°F) and oil quenched, 150°C (300°F) temper",0.0,0.0,0.8,0.0,0.0,0.0,0.04,98.4,0.0,0.035,0.25,0.0,0.25,0.0,0.225,0.0,0.0,0.0,986,724,16
2216,AISI 4118H Steel," mock carburized at 925°C (1700°F) for 8 hours, reheated to 830°C (1525°F), oil quenched, 150°C (300°F) temper, 230°C (450°F) temper, 14 mm (0.55 in.) round",0.0,0.0,0.8,0.0,0.0,0.0,0.04,98.085,0.0,0.035,0.22499999999999998,0.0,0.11499999999999999,0.0,0.2,0.0,0.0,0.5,951,617,17
2217,AISI Grade 18Ni (200) Maraging Steel, Annealed,0.1,0.0,0.1,0.0,18.5,0.2,0.01,69.19,0.01,0.01,0.1,0.0,3.25,8.5,0.03,0.0,0.0,0.0,965,660,17
2218,AISI 4023 Steel," normalized at 925°C (1700°F), machined to 25 mm (1 in.) rounds, pseudocarburized at 925°C (1700°F), box cooled to RT, reheated to 775°C (1430°F) and oil quenched, 150°C (300°F) temper",0.0,0.0,0.8,0.0,0.0,0.0,0.04,98.4,0.0,0.035,0.25,0.0,0.25,0.0,0.225,0.0,0.0,0.0,724,415,19
2219,AISI Grade 18Ni (200) Maraging Steel," Aged, 32 mm round bar, tested in longitudinal direction",0.1,0.0,0.1,0.0,18.5,0.2,0.01,69.19,0.01,0.01,0.1,0.0,3.25,8.5,0.03,0.0,0.0,0.0,1844,1780,11
2220,AISI 4118 Steel," mock carburized at 925°C (1700°F) for 8 hours, reheated to 830°C (1525°F), oil quenched, 150°C (300°F) temper, 150°C (300°F) temper, 25 mm (1 in.) round",0.0,0.0,0.8,0.0,0.0,0.0,0.04,98.055,0.0,0.035,0.25,0.0,0.11499999999999999,0.0,0.20500000000000002,0.0,0.0,0.5,820,445,21
2221,AISI 4118 Steel," normalized at 910°C (1670°F), air cooled, 50 mm (2 in.) round",0.0,0.0,0.8,0.0,0.0,0.0,0.04,98.055,0.0,0.035,0.25,0.0,0.11499999999999999,0.0,0.20500000000000002,0.0,0.0,0.5,534,376,34
2222,AISI 4118 Steel," mock carburized at 925°C (1700°F) for 8 hours, reheated to 830°C (1525°F), oil quenched, 150°C (300°F) temper, 150°C (300°F) temper, 50 mm (2 in.) round",0.0,0.0,0.8,0.0,0.0,0.0,0.04,98.055,0.0,0.035,0.25,0.0,0.11499999999999999,0.0,0.20500000000000002,0.0,0.0,0.5,669,317,26
2223,AISI 4118H Steel," normalized at 910°C (1670°F), air cooled, 100 mm (4 in.) round",0.0,0.0,0.8,0.0,0.0,0.0,0.04,98.085,0.0,0.035,0.22499999999999998,0.0,0.11499999999999999,0.0,0.2,0.0,0.0,0.5,521,341,34
2224,AISI 4419 Steel," annealed at 915°C (1675°F), 25 mm (1 in.) round",0.0,0.0,0.55,0.0,0.0,0.0,0.04,98.395,0.0,0.035,0.25,0.0,0.525,0.0,0.20500000000000002,0.0,0.0,0.0,450,330,31
2225,AISI 4419 Steel," mock carburized, 150°C (300°F) temper, 25 mm (1 in.) round",0.0,0.0,0.55,0.0,0.0,0.0,0.04,98.395,0.0,0.035,0.25,0.0,0.525,0.0,0.20500000000000002,0.0,0.0,0.0,670,435,24
2226,AISI 4419 Steel," mock carburized, 230°C (450°F) temper, 14 mm (0.55 in.) round",0.0,0.0,0.55,0.0,0.0,0.0,0.04,98.395,0.0,0.035,0.25,0.0,0.525,0.0,0.20500000000000002,0.0,0.0,0.0,710,425,24
2227,AISI 4419 Steel," normalized at 955°C (1750°F), 25 mm (1 in.) round",0.0,0.0,0.55,0.0,0.0,0.0,0.04,98.395,0.0,0.035,0.25,0.0,0.525,0.0,0.20500000000000002,0.0,0.0,0.0,515,350,32
2228,AISI Grade 18Ni (350) Maraging Steel," Aged, at RT, tested longitudinal, round bar 16 mm",0.1,0.0,0.1,0.0,18.5,1.4,0.01,62.94,0.01,0.01,0.1,0.0,4.8,12.0,0.03,0.0,0.0,0.0,2415,2363,7
2229,AISI 4027 Steel," water quenched 865°C (1590°F), 595°C (1100°F) temper, 100 mm (4 in.) round",0.0,0.0,0.8,0.0,0.0,0.0,0.04,98.35,0.0,0.035,0.25,0.0,0.25,0.0,0.275,0.0,0.0,0.0,655,490,26
2230,AISI 4118 Steel," mock carburized at 925°C (1700°F) for 8 hours, reheated to 830°C (1525°F), oil quenched, 150°C (300°F) temper, 150°C (300°F) temper, 14 mm (0.55 in.) round",0.0,0.0,0.8,0.0,0.0,0.0,0.04,98.055,0.0,0.035,0.25,0.0,0.11499999999999999,0.0,0.20500000000000002,0.0,0.0,0.5,986,645,17
2231,AISI 4118H Steel," normalized at 910°C (1670°F), air cooled, 25 mm (1 in.) round",0.0,0.0,0.8,0.0,0.0,0.0,0.04,98.085,0.0,0.035,0.22499999999999998,0.0,0.11499999999999999,0.0,0.2,0.0,0.0,0.5,583,386,32
2232,AISI 4118H Steel," normalized at 910°C (1670°F), air cooled, 50 mm (2 in.) round",0.0,0.0,0.8,0.0,0.0,0.0,0.04,98.085,0.0,0.035,0.22499999999999998,0.0,0.11499999999999999,0.0,0.2,0.0,0.0,0.5,534,376,34
2233,AISI 4419 Steel," normalized at 955°C (1750°F), 14 mm (0.55 in.) round",0.0,0.0,0.55,0.0,0.0,0.0,0.04,98.395,0.0,0.035,0.25,0.0,0.525,0.0,0.20500000000000002,0.0,0.0,0.0,540,360,33
2234,AISI 4419 Steel," double quenched, 230°C (450°F) temper",0.0,0.0,0.55,0.0,0.0,0.0,0.04,98.395,0.0,0.035,0.25,0.0,0.525,0.0,0.20500000000000002,0.0,0.0,0.0,679,376,23
2235,AISI Grade 18Ni (250) Maraging Steel," Aged, 150 mm square bar, tested transverse",0.1,0.0,0.1,0.0,18.5,0.4,0.01,68.44,0.01,0.01,0.1,0.0,4.8,7.5,0.03,0.0,0.0,0.0,1723,1690,8
2236,AISI 4023 Steel," normalized at 925°C (1700°F), machined to 13.7 mm (0.540 in.) rounds, pseudocarburized at 925°C (1700°F), box cooled to RT, reheated to 800°C (1470°F) and oil quenched, 150°C (300°F) temper",0.0,0.0,0.8,0.0,0.0,0.0,0.04,98.4,0.0,0.035,0.25,0.0,0.25,0.0,0.225,0.0,0.0,0.0,965,655,15
2237,AISI 4419 Steel," mock carburized, 230°C (450°F) temper, 50 mm round",0.0,0.0,0.55,0.0,0.0,0.0,0.04,98.395,0.0,0.035,0.25,0.0,0.525,0.0,0.20500000000000002,0.0,0.0,0.0,635,400,26
2238,AISI 4118H Steel," annealed at 870°C (1600°F), furnace cooled at 11°C (20°F)/hour, 25 mm (1 in.) round",0.0,0.0,0.8,0.0,0.0,0.0,0.04,98.085,0.0,0.035,0.22499999999999998,0.0,0.11499999999999999,0.0,0.2,0.0,0.0,0.5,517,365,33
2239,AISI Grade 18Ni (200) Maraging Steel," Aged, 150 mm (2 in.) round bar, tested in longitudinal direction",0.1,0.0,0.1,0.0,18.5,0.2,0.01,69.19,0.01,0.01,0.1,0.0,3.25,8.5,0.03,0.0,0.0,0.0,1731,1690,10
2240,AISI 4419 Steel," mock carburized, 150°C (300°F) temper, 100 mm (4 in.) round",0.0,0.0,0.55,0.0,0.0,0.0,0.04,98.395,0.0,0.035,0.25,0.0,0.525,0.0,0.20500000000000002,0.0,0.0,0.0,595,365,27
2241,AISI 4118H Steel," mock carburized at 925°C (1700°F) for 8 hours, reheated to 830°C (1525°F), oil quenched, 150°C (300°F) temper, 25 mm (1 in.) round",0.0,0.0,0.8,0.0,0.0,0.0,0.04,98.085,0.0,0.035,0.22499999999999998,0.0,0.11499999999999999,0.0,0.2,0.0,0.0,0.5,820,445,21
2242,AISI Grade 18Ni (250) Maraging Steel," Aged, 16 mm round bar, tested longitudinal",0.1,0.0,0.1,0.0,18.5,0.4,0.01,68.44,0.01,0.01,0.1,0.0,4.8,7.5,0.03,0.0,0.0,0.0,1824,1764,11
2243,AISI 4118 Steel," mock carburized at 925°C (1700°F) for 8 hours, reheated to 830°C (1525°F), oil quenched, 150°C (300°F) temper, 150°C (300°F) temper, 100 mm (4 in.) round",0.0,0.0,0.8,0.0,0.0,0.0,0.04,98.055,0.0,0.035,0.25,0.0,0.11499999999999999,0.0,0.20500000000000002,0.0,0.0,0.5,641,300,28
2244,AISI Grade 18Ni (250) Maraging Steel," 3.18 mm thick sheet, solution annealed at 815°C (1500°F) for 30 minutes, air cooled, aged at 510°C (950°F) for 3 hours",0.1,0.0,0.1,0.0,18.5,0.4,0.01,68.44,0.01,0.01,0.1,0.0,4.8,7.5,0.03,0.0,0.0,0.0,1865,1809,4
2245,AISI 4027 Steel," water quenched 865°C (1590°F), 540°C (1000°F) temper, 14 mm (0.55 in.) round",0.0,0.0,0.8,0.0,0.0,0.0,0.04,98.35,0.0,0.035,0.25,0.0,0.25,0.0,0.275,0.0,0.0,0.0,993,896,17
2246,AISI Grade 18Ni (200) Maraging Steel," Aged, 6 mm square bar, tested in transverse direction",0.1,0.0,0.1,0.0,18.5,0.2,0.01,69.19,0.01,0.01,0.1,0.0,3.25,8.5,0.03,0.0,0.0,0.0,1874,1830,8
2247,AISI Grade 18Ni (250) Maraging Steel, nominal annealed properties,0.1,0.0,0.1,0.0,18.5,0.4,0.01,68.44,0.01,0.01,0.1,0.0,4.8,7.5,0.03,0.0,0.0,0.0,965,655,17
2248,AISI Grade 18Ni (350) Maraging Steel," Aged, at RT, tested longitudinal, round bar 32 mm",0.1,0.0,0.1,0.0,18.5,1.4,0.01,62.94,0.01,0.01,0.1,0.0,4.8,12.0,0.03,0.0,0.0,0.0,2391,2348,7
2249,AISI 4419 Steel," single quenched, 150°C (300°F) temper",0.0,0.0,0.55,0.0,0.0,0.0,0.04,98.395,0.0,0.035,0.25,0.0,0.525,0.0,0.20500000000000002,0.0,0.0,0.0,712,450,24
2250,AISI 4419H Steel," mock carburized, 230°C (450°F) temper, 14 mm (0.55 in.) round",0.0,0.0,0.55,0.0,0.0,0.0,0.04,98.4,0.0,0.035,0.25,0.0,0.525,0.0,0.2,0.0,0.0,0.0,710,425,24
2251,AISI 4419H Steel," normalized at 955°C (1750°F), 50 mm (2 in.) round",0.0,0.0,0.55,0.0,0.0,0.0,0.04,98.4,0.0,0.035,0.25,0.0,0.525,0.0,0.2,0.0,0.0,0.0,495,345,30
2252,AISI 4118H Steel," single quenched, 150°C (300°F) temper, 1.2 mm case depth",0.0,0.0,0.8,0.0,0.0,0.0,0.04,98.085,0.0,0.035,0.22499999999999998,0.0,0.11499999999999999,0.0,0.2,0.0,0.0,0.5,869,440,21
2253,AISI 4419H Steel," normalized at 955°C (1750°F), 25 mm (1 in.) round",0.0,0.0,0.55,0.0,0.0,0.0,0.04,98.4,0.0,0.035,0.25,0.0,0.525,0.0,0.2,0.0,0.0,0.0,515,350,32
2254,AISI 4320 Steel," normalized 925°C (1700°F) in 32 mm rounds, machined to 25 mm (1 in.) rounds, pseudocarburized 925°C (1700°F) for 8 hrs., box cooled to RT, reheated to 775°C, oil quenched, 150°C (300°F) temper, tested in 12.8 mm rounds",0.0,0.0,0.55,0.0,1.825,0.0,0.04,96.38,0.0,0.035,0.22499999999999998,0.0,0.25,0.0,0.195,0.0,0.0,0.5,958,793,15
2255,AISI 4118H Steel," mock carburized at 925°C (1700°F) for 8 hours, reheated to 830°C (1525°F), oil quenched, 150°C (300°F) temper, 50 mm (2 in.) round",0.0,0.0,0.8,0.0,0.0,0.0,0.04,98.085,0.0,0.035,0.22499999999999998,0.0,0.11499999999999999,0.0,0.2,0.0,0.0,0.5,669,317,26
2256,AISI 4320 Steel," normalized 925°C (1700°F) in 32 mm rounds, machined to 13.7 mm rounds, pseudocarburized 925°C (1700°F) for 8 hrs., box cooled to RT, reheated to 775°C, oil quenched, 150°C (300°F) temper, tested in 12.8 mm rounds",0.0,0.0,0.55,0.0,1.825,0.0,0.04,96.38,0.0,0.035,0.22499999999999998,0.0,0.25,0.0,0.195,0.0,0.0,0.5,1040,869,15
2257,AISI 4320 Steel," double quenched and tempered (carburized 925°C (1700°F) for 8hrs, pot cooled, reheated to 815°C (1500°F), quenched in agitated oil, reheated to 775°C, quenched in agitated oil, 230°C (450°F) temper), 230°C (450°F) temper",0.0,0.0,0.55,0.0,1.825,0.0,0.04,96.38,0.0,0.035,0.22499999999999998,0.0,0.25,0.0,0.195,0.0,0.0,0.5,1005,650,21
2258,AISI 4419 Steel," mock carburized, 150°C (300°F) temper, 50 mm (2 in.) round",0.0,0.0,0.55,0.0,0.0,0.0,0.04,98.395,0.0,0.035,0.25,0.0,0.525,0.0,0.20500000000000002,0.0,0.0,0.0,660,415,25
2259,AISI 4118H Steel," direct quench, 230°C (450°F) temper, 1.6 mm case depth",0.0,0.0,0.8,0.0,0.0,0.0,0.04,98.085,0.0,0.035,0.22499999999999998,0.0,0.11499999999999999,0.0,0.2,0.0,0.0,0.5,1220,896,13
2260,AISI 4320 Steel," normalized 925°C (1700°F) in 32 mm rounds, machined to 13.7 mm rounds, pseudocarburized 925°C (1700°F) for 8 hrs., box cooled to RT, reheated to 800°C (1470°F), oil quenched, 150°C (300°F) temper, tested in 12.8 mm rounds",0.0,0.0,0.55,0.0,1.825,0.0,0.04,96.38,0.0,0.035,0.22499999999999998,0.0,0.25,0.0,0.195,0.0,0.0,0.5,1080,896,16
2261,AISI 4320 Steel," double quenched and tempered (carburized 925°C (1700°F) for 8hrs, pot cooled, reheated to 815°C (1500°F), quenched in agitated oil, reheated to 775°C, quenched in agitated oil, 150°C (300°F) temper), 1.9 mm case depth",0.0,0.0,0.55,0.0,1.825,0.0,0.04,96.38,0.0,0.035,0.22499999999999998,0.0,0.25,0.0,0.195,0.0,0.0,0.5,1050,670,19
2262,AISI 4419H Steel," mock carburized, 230°C (450°F) temper, 50 mm (2 in.) round",0.0,0.0,0.55,0.0,0.0,0.0,0.04,98.4,0.0,0.035,0.25,0.0,0.525,0.0,0.2,0.0,0.0,0.0,635,400,26
2263,AISI 4320 Steel," normalized 895°C (1640°F), air cooled, 25 mm (1 in.) round",0.0,0.0,0.55,0.0,1.825,0.0,0.04,96.38,0.0,0.035,0.22499999999999998,0.0,0.25,0.0,0.195,0.0,0.0,0.5,793,460,20
2264,AISI 4419H Steel," mock carburized, 230°C (450°F) temper, 25 mm (1 in.) round",0.0,0.0,0.55,0.0,0.0,0.0,0.04,98.4,0.0,0.035,0.25,0.0,0.525,0.0,0.2,0.0,0.0,0.0,650,405,25
2265,AISI 4320 Steel," normalized 895°C (1640°F), air cooled, 100 mm (4 in.) round",0.0,0.0,0.55,0.0,1.825,0.0,0.04,96.38,0.0,0.035,0.22499999999999998,0.0,0.25,0.0,0.195,0.0,0.0,0.5,703,395,22
2266,AISI Grade 18Ni (250) Maraging Steel," 3.18 mm thick sheet, solution annealed at 815°C (1500°F) for 30 minutes, air cooled, aged at 480°C (900°F) for 3 hours",0.1,0.0,0.1,0.0,18.5,0.4,0.01,68.44,0.01,0.01,0.1,0.0,4.8,7.5,0.03,0.0,0.0,0.0,1979,1932,4
2267,AISI 4320 Steel," normalized 925°C (1700°F) in 32 mm rounds, machined to 25 mm (1 in.) rounds, pseudocarburized 925°C (1700°F) for 8 hrs., oil quenched, 150°C (300°F) temper, tested in 12.8 mm rounds",0.0,0.0,0.55,0.0,1.825,0.0,0.04,96.38,0.0,0.035,0.22499999999999998,0.0,0.25,0.0,0.195,0.0,0.0,0.5,1150,972,14
2268,AISI 4023 Steel," normalized at 925°C (1700°F), machined to 13.7 mm (0.540 in.) rounds, pseudocarburized at 925°C (1700°F) and oil quenched, 150°C (300°F) temper",0.0,0.0,0.8,0.0,0.0,0.0,0.04,98.4,0.0,0.035,0.25,0.0,0.25,0.0,0.225,0.0,0.0,0.0,1050,786,15
2269,AISI 4118 Steel," direct quenched from pot, carburized, 150°C (300°F) temper",0.0,0.0,0.8,0.0,0.0,0.0,0.04,98.055,0.0,0.035,0.25,0.0,0.11499999999999999,0.0,0.20500000000000002,0.0,0.0,0.5,1225,903,9
2270,AISI 4419H Steel," direct quenched from pot and tempered, 150°C (300°F)",0.0,0.0,0.55,0.0,0.0,0.0,0.04,98.4,0.0,0.035,0.25,0.0,0.525,0.0,0.2,0.0,0.0,0.0,831,608,19
2271,AISI 4419H Steel," mock carburized, 230°C (450°F) temper, 100 mm (4 in.) round",0.0,0.0,0.55,0.0,0.0,0.0,0.04,98.4,0.0,0.035,0.25,0.0,0.525,0.0,0.2,0.0,0.0,0.0,580,330,27
2272,AISI 4027 Steel," water quenched 865°C (1590°F), 595°C (1100°F) temper, 50 mm (2 in.) round",0.0,0.0,0.8,0.0,0.0,0.0,0.04,98.35,0.0,0.035,0.25,0.0,0.25,0.0,0.275,0.0,0.0,0.0,717,550,24
2273,AISI 4419H Steel," single quenched and tempered, 230°C (450°F)",0.0,0.0,0.55,0.0,0.0,0.0,0.04,98.4,0.0,0.035,0.25,0.0,0.525,0.0,0.2,0.0,0.0,0.0,708,431,24
2274,AISI 4419H Steel," normalized at 955°C (1750°F), 100 mm (4 in.) round",0.0,0.0,0.55,0.0,0.0,0.0,0.04,98.4,0.0,0.035,0.25,0.0,0.525,0.0,0.2,0.0,0.0,0.0,505,330,30
2275,AISI 4419 Steel," mock carburized, 230°C (450°F) temper, 25 mm (1 in.) round",0.0,0.0,0.55,0.0,0.0,0.0,0.04,98.395,0.0,0.035,0.25,0.0,0.525,0.0,0.20500000000000002,0.0,0.0,0.0,650,405,25
2276,AISI 4320 Steel," mock carburized 925°C (1700°F) for 8 hrs., reheated to 815°C (1500°F), oil quenched, 150°C (300°F) temper, 100 mm (4 in.) round",0.0,0.0,0.55,0.0,1.825,0.0,0.04,96.38,0.0,0.035,0.22499999999999998,0.0,0.25,0.0,0.195,0.0,0.0,0.5,827,515,24
2277,AISI 4320 Steel," direct quench from pot (carburized 925°C (1700°F) for 8 hrs., quenched in agitated oil, 150°C (300°F) temper), 1.5 mm case depth",0.0,0.0,0.55,0.0,1.825,0.0,0.04,96.38,0.0,0.035,0.22499999999999998,0.0,0.25,0.0,0.195,0.0,0.0,0.5,1495,1105,13
2278,AISI 4118H Steel," mock carburized at 925°C (1700°F) for 8 hours, reheated to 830°C (1525°F), oil quenched, 150°C (300°F) temper, 230°C (450°F) temper, 25 mm (1 in.) round",0.0,0.0,0.8,0.0,0.0,0.0,0.04,98.085,0.0,0.035,0.22499999999999998,0.0,0.11499999999999999,0.0,0.2,0.0,0.0,0.5,793,441,22
2279,AISI 4419H Steel," mock carburized, 150°C (300°F) temper, 100 mm (4 in.) round",0.0,0.0,0.55,0.0,0.0,0.0,0.04,98.4,0.0,0.035,0.25,0.0,0.525,0.0,0.2,0.0,0.0,0.0,595,365,27
2280,AISI 4027 Steel," water quenched 865°C (1590°F), 595°C (1100°F) temper, 14 mm (0.55 in.) round",0.0,0.0,0.8,0.0,0.0,0.0,0.04,98.35,0.0,0.035,0.25,0.0,0.25,0.0,0.275,0.0,0.0,0.0,896,800,20
2281,AISI 4419 Steel," direct quenched from pot, 230°C (450°F) temper",0.0,0.0,0.55,0.0,0.0,0.0,0.04,98.395,0.0,0.035,0.25,0.0,0.525,0.0,0.20500000000000002,0.0,0.0,0.0,817,596,18
2282,AISI 4320H Steel," normalized, heated to 895°C (1640°F), air cooled, 13 mm (0.5 in.) rounds",0.0,0.0,0.55,0.0,1.775,0.0,0.04,96.425,0.0,0.035,0.22499999999999998,0.0,0.25,0.0,0.2,0.0,0.0,0.5,841,510,23
2283,AISI 4419 Steel," normalized at 955°C (1750°F), 100 mm (4 in.) round",0.0,0.0,0.55,0.0,0.0,0.0,0.04,98.395,0.0,0.035,0.25,0.0,0.525,0.0,0.20500000000000002,0.0,0.0,0.0,505,330,30
2284,AISI 4419 Steel," direct quenched from pot, 150°C (300°F) temper",0.0,0.0,0.55,0.0,0.0,0.0,0.04,98.395,0.0,0.035,0.25,0.0,0.525,0.0,0.20500000000000002,0.0,0.0,0.0,831,608,19
2285,AISI 4320H Steel," single quenched and tempered: (carburized 925°C (1700°F) for 8 hrs., pot cooled, reheated to 830°C (1525°F), quenched in agitated oil, 150°C (300°F) temper); 1.9 mm case depth",0.0,0.0,0.55,0.0,1.775,0.0,0.04,96.425,0.0,0.035,0.22499999999999998,0.0,0.25,0.0,0.2,0.0,0.0,0.5,1505,1225,13
2286,AISI 4118 Steel," normalized at 910°C (1670°F), air cooled, 14 mm (0.55 in.) round",0.0,0.0,0.8,0.0,0.0,0.0,0.04,98.055,0.0,0.035,0.25,0.0,0.11499999999999999,0.0,0.20500000000000002,0.0,0.0,0.5,586,393,31
2287,AISI 4320H Steel," mock carburized, oil quenched, 150°C (300°F) temper, 13 mm (0.5 in.) round",0.0,0.0,0.55,0.0,1.775,0.0,0.04,96.425,0.0,0.035,0.22499999999999998,0.0,0.25,0.0,0.2,0.0,0.0,0.5,1460,1125,11
2288,AISI 4419H Steel," double quenched and tempered, 150°C (300°F)",0.0,0.0,0.55,0.0,0.0,0.0,0.04,98.4,0.0,0.035,0.25,0.0,0.525,0.0,0.2,0.0,0.0,0.0,734,377,21
2289,AISI 4320 Steel," mock carburized 925°C (1700°F) for 8 hrs., reheated to 815°C (1500°F), oil quenched, 150°C (300°F) temper, 13 mm (0.5 in.) round",0.0,0.0,0.55,0.0,1.825,0.0,0.04,96.38,0.0,0.035,0.22499999999999998,0.0,0.25,0.0,0.195,0.0,0.0,0.5,1460,1125,11
2290,AISI 4118H Steel," double quench, 230°C (450°F) temper, 1.2 mm case depth",0.0,0.0,0.8,0.0,0.0,0.0,0.04,98.085,0.0,0.035,0.22499999999999998,0.0,0.11499999999999999,0.0,0.2,0.0,0.0,0.5,827,435,22
2291,AISI 4320H Steel," direct quenched from pot: (carburized 925°C (1700°F) for 8 hrs., quenched in agitated in oil, 150°C (300°F) temper); 1.5 mm case depth",0.0,0.0,0.55,0.0,1.775,0.0,0.04,96.425,0.0,0.035,0.22499999999999998,0.0,0.25,0.0,0.2,0.0,0.0,0.5,1495,1105,13
2292,AISI 4320H Steel," direct quenched from pot: (carburized 925°C (1700°F) for 8 hrs., quenched in agitated in oil, 230°C (450°F) temper); 1.5 mm case depth",0.0,0.0,0.55,0.0,1.775,0.0,0.04,96.425,0.0,0.035,0.22499999999999998,0.0,0.25,0.0,0.2,0.0,0.0,0.5,1490,1095,12
2293,AISI 4419 Steel," normalized at 955°C (1750°F), 50 mm (2 in.) round",0.0,0.0,0.55,0.0,0.0,0.0,0.04,98.395,0.0,0.035,0.25,0.0,0.525,0.0,0.20500000000000002,0.0,0.0,0.0,495,345,30
2294,AISI 4320 Steel," direct quench from pot (carburized 925°C (1700°F) for 8 hrs., quenched in agitated oil, 230°C (450°F) temper), 1.5 mm case depth",0.0,0.0,0.55,0.0,1.825,0.0,0.04,96.38,0.0,0.035,0.22499999999999998,0.0,0.25,0.0,0.195,0.0,0.0,0.5,1490,1095,12
2295,AISI 4419 Steel," mock carburized, 150°C (300°F) temper, 14 mm (0.55 in.) round",0.0,0.0,0.55,0.0,0.0,0.0,0.04,98.395,0.0,0.035,0.25,0.0,0.525,0.0,0.20500000000000002,0.0,0.0,0.0,710,450,24
2296,AISI 4118H Steel," direct quench, 150°C (300°F) temper, 1.6 mm case depth",0.0,0.0,0.8,0.0,0.0,0.0,0.04,98.085,0.0,0.035,0.22499999999999998,0.0,0.11499999999999999,0.0,0.2,0.0,0.0,0.5,1225,903,9
2297,AISI 4118H Steel," mock carburized at 925°C (1700°F) for 8 hours, reheated to 830°C (1525°F), oil quenched, 150°C (300°F) temper, 230°C (450°F) temper, 100 mm (4 in.) round",0.0,0.0,0.8,0.0,0.0,0.0,0.04,98.085,0.0,0.035,0.22499999999999998,0.0,0.11499999999999999,0.0,0.2,0.0,0.0,0.5,617,296,28
2298,AISI 4320 Steel, annealed at 850°C (1560°F),0.0,0.0,0.55,0.0,1.825,0.0,0.04,96.38,0.0,0.035,0.22499999999999998,0.0,0.25,0.0,0.195,0.0,0.0,0.5,580,425,29
2299,AISI 4118 Steel," single quenched and tempered, carburized, 150°C (300°F) temper",0.0,0.0,0.8,0.0,0.0,0.0,0.04,98.055,0.0,0.035,0.25,0.0,0.11499999999999999,0.0,0.20500000000000002,0.0,0.0,0.5,986,650,18
2300,AISI 4118 Steel," annealed at 870°C (1600°F), furnace cooled at 11°C (20°F)/hour, 25 mm (1 in.) round",0.0,0.0,0.8,0.0,0.0,0.0,0.04,98.055,0.0,0.035,0.25,0.0,0.11499999999999999,0.0,0.20500000000000002,0.0,0.0,0.5,517,365,33
2301,AISI 4320 Steel," mock carburized 925°C (1700°F) for 8 hrs., reheated to 815°C (1500°F), oil quenched, 230°C (450°F) temper, 13 mm (0.5 in.) rounds",0.0,0.0,0.55,0.0,1.825,0.0,0.04,96.38,0.0,0.035,0.22499999999999998,0.0,0.25,0.0,0.195,0.0,0.0,0.5,1295,1035,13
2302,AISI 4422 Steel," heat treated in 25 mm rounds, reheated to 820°C (1510°F), 150°C (300°F) temper",0.0,0.0,0.75,0.0,0.0,0.0,0.04,98.325,0.0,0.035,0.22499999999999998,0.0,0.4,0.0,0.225,0.0,0.0,0.0,758,400,18
2303,AISI 4320H Steel," normalized 925°C (1700°F), pseudocarburized at 925°C (1700°F) for 8 hrs., reheated to 830°C (1525°F) and oil quenched, 150°C (300°F) temper; tested in 12.8 mm rounds",0.0,0.0,0.55,0.0,1.775,0.0,0.04,96.425,0.0,0.035,0.22499999999999998,0.0,0.25,0.0,0.2,0.0,0.0,0.5,1110,958,16
2304,AISI 4320H Steel," single quenched and tempered: (carburized 925°C (1700°F) for 8 hrs., pot cooled, reheated to 830°C (1525°F), quenched in agitated oil, 230°C (450°F) temper); 1.9 mm case depth",0.0,0.0,0.55,0.0,1.775,0.0,0.04,96.425,0.0,0.035,0.22499999999999998,0.0,0.25,0.0,0.2,0.0,0.0,0.5,1460,1195,12
2305,AISI 4620 Steel," annealed, 25 mm round",0.0,0.0,0.55,0.0,1.825,0.0,0.04,96.855,0.0,0.035,0.25,0.0,0.25,0.0,0.195,0.0,0.0,0.0,510,370,31
2306,AISI 4320 Steel," normalized 925°C (1700°F) in 32 mm rounds, machined to 25 mm (1 in.) rounds, pseudocarburized 925°C (1700°F) for 8 hrs., box cooled to RT, reheated to 800°C (1470°F), oil quenched, 150°C (300°F) temper, tested in 12.8 mm rounds",0.0,0.0,0.55,0.0,1.825,0.0,0.04,96.38,0.0,0.035,0.22499999999999998,0.0,0.25,0.0,0.195,0.0,0.0,0.5,1025,848,15
2307,AISI 4320H Steel," normalized 925°C (1700°F), pseudocarburized at 925°C (1700°F) for 8 hrs., reheated to 775°C (1425°F) and oil quenched, 150°C (300°F) temper; tested in 12.8 mm rounds",0.0,0.0,0.55,0.0,1.775,0.0,0.04,96.425,0.0,0.035,0.22499999999999998,0.0,0.25,0.0,0.2,0.0,0.0,0.5,1040,869,15
2308,AISI 4320H Steel, annealed at 850°C (1560°F),0.0,0.0,0.55,0.0,1.775,0.0,0.04,96.425,0.0,0.035,0.22499999999999998,0.0,0.25,0.0,0.2,0.0,0.0,0.5,580,425,29
2309,AISI 4027 Steel," water quenched 865°C (1590°F), 595°C (1100°F) temper, 25 mm (1 in.) round",0.0,0.0,0.8,0.0,0.0,0.0,0.04,98.35,0.0,0.035,0.25,0.0,0.25,0.0,0.275,0.0,0.0,0.0,786,640,23
2310,AISI 4419H Steel," mock carburized, 150°C (300°F) temper, 25 mm (1 in.) round",0.0,0.0,0.55,0.0,0.0,0.0,0.04,98.4,0.0,0.035,0.25,0.0,0.525,0.0,0.2,0.0,0.0,0.0,670,435,24
2311,AISI 4320 Steel," normalized 895°C (1640°F), air cooled, 13 mm (0.5 in.) round",0.0,0.0,0.55,0.0,1.825,0.0,0.04,96.38,0.0,0.035,0.22499999999999998,0.0,0.25,0.0,0.195,0.0,0.0,0.5,841,510,23
2312,AISI 4419H Steel," single quenched and tempered, 150°C (300°F)",0.0,0.0,0.55,0.0,0.0,0.0,0.04,98.4,0.0,0.035,0.25,0.0,0.525,0.0,0.2,0.0,0.0,0.0,712,450,24
2313,AISI 4320H Steel," normalized 925°C (1700°F), pseudocarburized at 925°C (1700°F) for 8 hrs., reheated to 775°C (1425°F) and oil quenched, 150°C (300°F) temper",0.0,0.0,0.55,0.0,1.775,0.0,0.04,96.425,0.0,0.035,0.22499999999999998,0.0,0.25,0.0,0.2,0.0,0.0,0.5,958,793,15
2314,AISI 4620 Steel," mock carburized, 230°C (450°F) temper, 13 mm (0.5 in.) round",0.0,0.0,0.55,0.0,1.825,0.0,0.04,96.855,0.0,0.035,0.25,0.0,0.25,0.0,0.195,0.0,0.0,0.0,814,560,21
2315,AISI 4419H Steel," direct quenched from pot and tempered, 230°C (450°F)",0.0,0.0,0.55,0.0,0.0,0.0,0.04,98.4,0.0,0.035,0.25,0.0,0.525,0.0,0.2,0.0,0.0,0.0,817,596,18
2316,AISI 4320H Steel," mock carburized, oil quenched, 230°C (450°F) temper, 13 mm (0.5 in.) round",0.0,0.0,0.55,0.0,1.775,0.0,0.04,96.425,0.0,0.035,0.22499999999999998,0.0,0.25,0.0,0.2,0.0,0.0,0.5,1295,1035,13
2317,AISI 4320 Steel, normalized at 895°C (1640°F),0.0,0.0,0.55,0.0,1.825,0.0,0.04,96.38,0.0,0.035,0.22499999999999998,0.0,0.25,0.0,0.195,0.0,0.0,0.5,793,460,20
2318,AISI 4320 Steel," normalized 925°C (1700°F) in 32 mm rounds, machined to 25 mm (1 in.) rounds, pseudocarburized 925°C (1700°F) for 8 hrs., box cooled to RT, reheated to 830°C (1525°F), oil quenched, 150°C (300°F) temper, tested in 12.8 mm rounds",0.0,0.0,0.55,0.0,1.825,0.0,0.04,96.38,0.0,0.035,0.22499999999999998,0.0,0.25,0.0,0.195,0.0,0.0,0.5,1110,958,16
2319,AISI 4320H Steel," normalized: heated to 895°C (1640°F), air cooled, 50 mm (2 in.) round",0.0,0.0,0.55,0.0,1.775,0.0,0.04,96.425,0.0,0.035,0.22499999999999998,0.0,0.25,0.0,0.2,0.0,0.0,0.5,703,405,23
2320,AISI 4427 Steel," heat treated in 25 mm rounds, oil quenched, 150°C (300°F) temper",0.0,0.0,0.8,0.0,0.0,0.0,0.04,98.235,0.0,0.035,0.22499999999999998,0.0,0.4,0.0,0.265,0.0,0.0,0.0,1076,670,14
2321,AISI 4320H Steel," normalized: heated to 895°C (1640°F), air cooled, 25 mm round",0.0,0.0,0.55,0.0,1.775,0.0,0.04,96.425,0.0,0.035,0.22499999999999998,0.0,0.25,0.0,0.2,0.0,0.0,0.5,793,460,20
2322,AISI 4422 Steel," heat treated in 13.7 mm rounds, reheated to 775°C (1425°F), 150°C (300°F) temper",0.0,0.0,0.75,0.0,0.0,0.0,0.04,98.325,0.0,0.035,0.22499999999999998,0.0,0.4,0.0,0.225,0.0,0.0,0.0,827,370,14
2323,AISI 4320H Steel," double quenched and tempered: (carburized 925°C (1700°F) for 8 hrs., pot cooled, reheated to 815°C (1500°F), quenched in agitated oil, reheated to 775°C (1425°F), quenched in agitated oil, 150°C (300°F) temper); 1.9 mm case depth",0.0,0.0,0.55,0.0,1.775,0.0,0.04,96.425,0.0,0.035,0.22499999999999998,0.0,0.25,0.0,0.2,0.0,0.0,0.5,1050,670,19
2324,AISI 4118 Steel," double quenched and tempered, carburized, 230°C (450°F) temper",0.0,0.0,0.8,0.0,0.0,0.0,0.04,98.055,0.0,0.035,0.25,0.0,0.11499999999999999,0.0,0.20500000000000002,0.0,0.0,0.5,827,435,22
2325,AISI 4027 Steel," water quenched 865°C (1590°F), 480°C (900°F) temper, 25 mm (1 in.) round",0.0,0.0,0.8,0.0,0.0,0.0,0.04,98.35,0.0,0.035,0.25,0.0,0.25,0.0,0.275,0.0,0.0,0.0,1035,917,16
2326,AISI 4320 Steel," normalized 925°C (1700°F) in 32 mm rounds, machined to 13.7 mm rounds, pseudocarburized 925°C (1700°F) for 8 hrs., oil quenched, 150°C (300°F) temper, tested in 12.8 mm rounds",0.0,0.0,0.55,0.0,1.825,0.0,0.04,96.38,0.0,0.035,0.22499999999999998,0.0,0.25,0.0,0.195,0.0,0.0,0.5,1240,1020,14
2327,AISI 4320H Steel," mock carburized, oil quenched, 150°C (300°F) temper, 100 mm (4 in.) round",0.0,0.0,0.55,0.0,1.775,0.0,0.04,96.425,0.0,0.035,0.22499999999999998,0.0,0.25,0.0,0.2,0.0,0.0,0.5,827,515,24
2328,AISI 4620 Steel," mock carburized, 150°C (300°F) temper, 25 mm (1 in.) round",0.0,0.0,0.55,0.0,1.825,0.0,0.04,96.855,0.0,0.035,0.25,0.0,0.25,0.0,0.195,0.0,0.0,0.0,675,460,25
2329,AISI 4427 Steel," heat treated in 25 mm rounds, reheated to 805°C (1480°F), 150°C (300°F) temper",0.0,0.0,0.8,0.0,0.0,0.0,0.04,98.235,0.0,0.035,0.22499999999999998,0.0,0.4,0.0,0.265,0.0,0.0,0.0,945,550,17
2330,AISI 4620 Steel," mock carburized, 150°C (300°F) temper, 50 mm (2 in.) round",0.0,0.0,0.55,0.0,1.825,0.0,0.04,96.855,0.0,0.035,0.25,0.0,0.25,0.0,0.195,0.0,0.0,0.0,660,450,27
2331,AISI 4320H Steel," normalized 925°C (1700°F) in 32 mm rounds, machined to 13.7 mm rounds, pseudocarburized at 925°C (1700°F) for 8 hrs., box cooled to 20°C, reheated to 830°C (1525°F) and oil quenched, 150°C (300°F) temper",0.0,0.0,0.55,0.0,1.775,0.0,0.04,96.425,0.0,0.035,0.22499999999999998,0.0,0.25,0.0,0.2,0.0,0.0,0.5,1180,1015,16
2332,AISI 4427 Steel," heat treated in 13.7 mm rounds, reheated to 765°C (1410°F), 150°C (300°F) temper",0.0,0.0,0.8,0.0,0.0,0.0,0.04,98.235,0.0,0.035,0.22499999999999998,0.0,0.4,0.0,0.265,0.0,0.0,0.0,1096,540,10
2333,AISI 4320H Steel," double quenched and tempered: (carburized 925°C (1700°F) for 8 hrs., pot cooled, reheated to 815°C (1500°F), quenched in agitated oil, reheated to 775°C (1425°F), quenched in agitated oil, 230°C (450°F) temper); 1.9 mm case depth",0.0,0.0,0.55,0.0,1.775,0.0,0.04,96.425,0.0,0.035,0.22499999999999998,0.0,0.25,0.0,0.2,0.0,0.0,0.5,1005,650,21
2334,AISI 4419H Steel," annealed at 915°C (1675°F), 25 mm (1 in.) round",0.0,0.0,0.55,0.0,0.0,0.0,0.04,98.4,0.0,0.035,0.25,0.0,0.525,0.0,0.2,0.0,0.0,0.0,450,330,31
2335,AISI 4320H Steel," mock carburized, oil quenched, 150°C (300°F) temper, 50 mm (2 in.) round",0.0,0.0,0.55,0.0,1.775,0.0,0.04,96.425,0.0,0.035,0.22499999999999998,0.0,0.25,0.0,0.2,0.0,0.0,0.5,910,595,22
2336,AISI 4620 Steel," single quenched and tempered, carburized, oil quenched, 230°C (450°F) temper",0.0,0.0,0.55,0.0,1.825,0.0,0.04,96.855,0.0,0.035,0.25,0.0,0.25,0.0,0.195,0.0,0.0,0.0,796,557,20
2337,AISI 4427 Steel," heat treated in 13.7 mm rounds, reheated to 865°C (1590°F), 150°C (300°F) temper",0.0,0.0,0.8,0.0,0.0,0.0,0.04,98.235,0.0,0.035,0.22499999999999998,0.0,0.4,0.0,0.265,0.0,0.0,0.0,1255,896,13
2338,AISI 4620H Steel," mock carburized, 230°C (450°F) temper, 50 mm (2 in.) round",0.0,0.0,0.55,0.0,1.775,0.0,0.04,96.9,0.0,0.035,0.25,0.0,0.25,0.0,0.2,0.0,0.0,0.0,660,425,26
2339,AISI 4320 Steel," single quenched and tempered (carburized 925°C (1700°F) for 8hrs, pot cooled, reheated to 815°C (1500°F), quenched in agitated oil, 230°C (450°F) temper), 1.9 mm case depth",0.0,0.0,0.55,0.0,1.825,0.0,0.04,96.38,0.0,0.035,0.22499999999999998,0.0,0.25,0.0,0.195,0.0,0.0,0.5,1460,1195,12
2340,AISI 4118H Steel," normalized at 910°C (1670°F), air cooled, 14 mm (0.55 in.) round",0.0,0.0,0.8,0.0,0.0,0.0,0.04,98.085,0.0,0.035,0.22499999999999998,0.0,0.11499999999999999,0.0,0.2,0.0,0.0,0.5,586,393,31
2341,AISI 4320 Steel," mock carburized 925°C (1700°F) for 8 hrs., reheated to 815°C (1500°F), oil quenched, 230°C (450°F) temper, 50 mm (2 in.) round",0.0,0.0,0.55,0.0,1.825,0.0,0.04,96.38,0.0,0.035,0.22499999999999998,0.0,0.25,0.0,0.195,0.0,0.0,0.5,896,585,20
2342,AISI 4422 Steel," heat treated in 13.7 mm rounds, reheated to 820°C (1510°F), 150°C (300°F) temper",0.0,0.0,0.75,0.0,0.0,0.0,0.04,98.325,0.0,0.035,0.22499999999999998,0.0,0.4,0.0,0.225,0.0,0.0,0.0,841,455,16
2343,AISI 4419H Steel," normalized at 955°C (1750°F), 14 mm (0.55 in.) round",0.0,0.0,0.55,0.0,0.0,0.0,0.04,98.4,0.0,0.035,0.25,0.0,0.525,0.0,0.2,0.0,0.0,0.0,540,360,33
2344,AISI 4427 Steel," heat treated in 25 mm rounds, reheated to 765°C (1410°F), 150°C (300°F) temper",0.0,0.0,0.8,0.0,0.0,0.0,0.04,98.235,0.0,0.035,0.22499999999999998,0.0,0.4,0.0,0.265,0.0,0.0,0.0,951,560,17
2345,AISI 4620 Steel," mock carburized, 150°C (300°F) temper, 13 mm (0.5 in.) round",0.0,0.0,0.55,0.0,1.825,0.0,0.04,96.855,0.0,0.035,0.25,0.0,0.25,0.0,0.195,0.0,0.0,0.0,876,620,20
2346,AISI 4320 Steel," normalized 895°C (1640°F), air cooled, 50 mm (2 in.) round",0.0,0.0,0.55,0.0,1.825,0.0,0.04,96.38,0.0,0.035,0.22499999999999998,0.0,0.25,0.0,0.195,0.0,0.0,0.5,703,405,23
2347,AISI 4620H Steel," mock carburized, 230°C (450°F) temper, 13 mm (0.5 in.) round",0.0,0.0,0.55,0.0,1.775,0.0,0.04,96.9,0.0,0.035,0.25,0.0,0.25,0.0,0.2,0.0,0.0,0.0,814,560,21
2348,AISI 4320H Steel," normalized 925°C (1700°F), pseudocarburized at 925°C (1700°F) for 8 hrs., reheated to 800°C (1470°F) and oil quenched, 150°C (300°F) temper",0.0,0.0,0.55,0.0,1.775,0.0,0.04,96.425,0.0,0.035,0.22499999999999998,0.0,0.25,0.0,0.2,0.0,0.0,0.5,1025,848,15
2349,AISI 4620H Steel," mock carburized, 230°C (450°F) temper, 100 mm (4 in.) round",0.0,0.0,0.55,0.0,1.775,0.0,0.04,96.9,0.0,0.035,0.25,0.0,0.25,0.0,0.2,0.0,0.0,0.0,580,365,29
2350,AISI 4320H Steel," normalized 925°C (1700°F) in 32 mm rounds, machined to 13.7 mm rounds, pseudocarburized at 925°C (1700°F) for 8 hrs., box cooled to 20°C, reheated to 800°C (1470°F) and oil quenched, 150°C (300°F) temper",0.0,0.0,0.55,0.0,1.775,0.0,0.04,96.425,0.0,0.035,0.22499999999999998,0.0,0.25,0.0,0.2,0.0,0.0,0.5,1080,896,16
2351,AISI 4320 Steel," mock carburized 925°C (1700°F) for 8 hrs., reheated to 815°C (1500°F), oil quenched, 150°C (300°F) temper, 50 mm (2 in.) round",0.0,0.0,0.55,0.0,1.825,0.0,0.04,96.38,0.0,0.035,0.22499999999999998,0.0,0.25,0.0,0.195,0.0,0.0,0.5,910,595,22
2352,AISI 4422 Steel," heat treated in 13.7 mm rounds, oil quenched, 150°C (300°F) temper",0.0,0.0,0.75,0.0,0.0,0.0,0.04,98.325,0.0,0.035,0.22499999999999998,0.0,0.4,0.0,0.225,0.0,0.0,0.0,965,670,14
2353,AISI 4320H Steel, normalized at 895°C (1640°F),0.0,0.0,0.55,0.0,1.775,0.0,0.04,96.425,0.0,0.035,0.22499999999999998,0.0,0.25,0.0,0.2,0.0,0.0,0.5,793,460,20
