Repository: josethomson954-coder/steel-property-predictor-

streamlit>=1.33
pandas>=2.0
numpy>=1.24
scikit-learn>=1.3
joblib>=1.3
pyarrow>=15.0

File: steel_dataset 1.csv (part 12 of 16)
Unnamed: 0,name,process,Al,Cu,Mn,N,Ni,Ti,S,Fe,Zr,P,Si,V,Mo,Co,C,Nb,B,Cr,ultimate_tensile,yield,ductility
0,AISI 4023 Steel," normalized at 925°C (1700°F), machined to 25 mm (1 in.) rounds, pseudocarburized at 925°C (1700°F), box cooled to RT, reheated to 800°C (1470°F) and oil quenched, 150°C (300°F) temper",0.0,0.0,0.8,0.0,0.0,0.0,0.04,98.4,0.0,0.035,0.25,0.0,0.25,0.0,0.225,0.0,0.0,0.0,745,440,21
2354,AISI 4620H Steel," mock carburized, 150°C (300°F) temper, 50 mm (2 in.) round",0.0,0.0,0.55,0.0,1.775,0.0,0.04,96.9,0.0,0.035,0.25,0.0,0.25,0.0,0.2,0.0,0.0,0.0,660,450,27
2355,AISI 4620H Steel," mock carburized, 150°C (300°F) temper, 13 mm (0.5 in.) round",0.0,0.0,0.55,0.0,1.775,0.0,0.04,96.9,0.0,0.035,0.25,0.0,0.25,0.0,0.2,0.0,0.0,0.0,876,620,20
2356,AISI 4620 Steel," normalized, machined to 13.7 mm rounds, pseudocarburized, reheated to 775°C (1430°F), quenched and tempered",0.0,0.0,0.55,0.0,1.825,0.0,0.04,96.855,0.0,0.035,0.25,0.0,0.25,0.0,0.195,0.0,0.0,0.0,910,738,14
2357,AISI 4419 Steel," single quenched, 230°C (450°F) temper",0.0,0.0,0.55,0.0,0.0,0.0,0.04,98.395,0.0,0.035,0.25,0.0,0.525,0.0,0.20500000000000002,0.0,0.0,0.0,708,431,24
2358,AISI 4320H Steel," normalized: heated to 895°C (1640°F), air cooled, 100 mm (4 in.) round",0.0,0.0,0.55,0.0,1.775,0.0,0.04,96.425,0.0,0.035,0.22499999999999998,0.0,0.25,0.0,0.2,0.0,0.0,0.5,703,395,22
2359,AISI 4427 Steel," heat treated in 13.7 mm rounds, reheated to 805°C (1480°F), 150°C (300°F) temper",0.0,0.0,0.8,0.0,0.0,0.0,0.04,98.235,0.0,0.035,0.22499999999999998,0.0,0.4,0.0,0.265,0.0,0.0,0.0,924,724,14
2360,AISI 4427 Steel," heat treated in 13.7 mm rounds, oil quenched, 150°C (300°F) temper",0.0,0.0,0.8,0.0,0.0,0.0,0.04,98.235,0.0,0.035,0.22499999999999998,0.0,0.4,0.0,0.265,0.0,0.0,0.0,1434,903,11
2361,AISI 4320H Steel," mock carburized, oil quenched, 150°C (300°F) temper, 25 mm round",0.0,0.0,0.55,0.0,1.775,0.0,0.04,96.425,0.0,0.035,0.22499999999999998,0.0,0.25,0.0,0.2,0.0,0.0,0.5,1050,738,17
2362,AISI 4427 Steel," heat treated in 25 mm rounds, reheated to 865°C (1590°F), 150°C (300°F) temper",0.0,0.0,0.8,0.0,0.0,0.0,0.04,98.235,0.0,0.035,0.22499999999999998,0.0,0.4,0.0,0.265,0.0,0.0,0.0,1034,620,14
2363,AISI 4422 Steel," heat treated in 13.7 mm rounds, reheated to 870°C (1600°F), 150°C (300°F) temper",0.0,0.0,0.75,0.0,0.0,0.0,0.04,98.325,0.0,0.035,0.22499999999999998,0.0,0.4,0.0,0.225,0.0,0.0,0.0,896,640,17
2364,AISI 4419 Steel," mock carburized, 230°C (450°F) temper, 100 mm (4 in.) round",0.0,0.0,0.55,0.0,0.0,0.0,0.04,98.395,0.0,0.035,0.25,0.0,0.525,0.0,0.20500000000000002,0.0,0.0,0.0,580,330,27
2365,AISI 4419H Steel," mock carburized, 150°C (300°F) temper, 50 mm (2 in.) round",0.0,0.0,0.55,0.0,0.0,0.0,0.04,98.4,0.0,0.035,0.25,0.0,0.525,0.0,0.2,0.0,0.0,0.0,660,415,25
2366,AISI 4320 Steel," mock carburized 925°C (1700°F) for 8 hrs., reheated to 815°C (1500°F), oil quenched, 230°C (450°F) temper, 25 mm (1 in.) rounds",0.0,0.0,0.55,0.0,1.825,0.0,0.04,96.38,0.0,0.035,0.22499999999999998,0.0,0.25,0.0,0.195,0.0,0.0,0.5,1025,724,17
2367,AISI 4118 Steel," double quenched and tempered, carburized, 150°C (300°F) temper",0.0,0.0,0.8,0.0,0.0,0.0,0.04,98.055,0.0,0.035,0.25,0.0,0.11499999999999999,0.0,0.20500000000000002,0.0,0.0,0.5,869,440,21
2368,AISI 4620H Steel," normalized, 50 mm (2 in.) round",0.0,0.0,0.55,0.0,1.775,0.0,0.04,96.9,0.0,0.035,0.25,0.0,0.25,0.0,0.2,0.0,0.0,0.0,550,365,29
2369,AISI 4620 Steel," normalized, machined to 25 mm (1 in.) rounds, pseudocarburized, reheated to 800°C (1470°F), quenched and tempered",0.0,0.0,0.55,0.0,1.825,0.0,0.04,96.855,0.0,0.035,0.25,0.0,0.25,0.0,0.195,0.0,0.0,0.0,910,724,16
2370,AISI 4620 Steel," direct quench from pot, carburized, oil quenched, 150°C (300°F) temper",0.0,0.0,0.55,0.0,1.825,0.0,0.04,96.855,0.0,0.035,0.25,0.0,0.25,0.0,0.195,0.0,0.0,0.0,1022,802,17
2371,AISI 4620 Steel," direct quench from pot, carburized, oil quenched, 230°C (450°F) temper",0.0,0.0,0.55,0.0,1.825,0.0,0.04,96.855,0.0,0.035,0.25,0.0,0.25,0.0,0.195,0.0,0.0,0.0,1017,798,16
2372,AISI 4320H Steel," normalized 925°C (1700°F), pseudocarburized at 925°C (1700°F) for 8 hrs., oil quenched, 150°C (300°F) temper",0.0,0.0,0.55,0.0,1.775,0.0,0.04,96.425,0.0,0.035,0.22499999999999998,0.0,0.25,0.0,0.2,0.0,0.0,0.5,1150,972,14
2373,AISI 4320H Steel," annealed (heated to 850°C (1560°F), furnace cooled 15°C/hr. to 420°C, air cooled), 25 mm round",0.0,0.0,0.55,0.0,1.775,0.0,0.04,96.425,0.0,0.035,0.22499999999999998,0.0,0.25,0.0,0.2,0.0,0.0,0.5,580,425,29
2374,AISI 4620 Steel," normalized, 25 mm (1 in.) round",0.0,0.0,0.55,0.0,1.825,0.0,0.04,96.855,0.0,0.035,0.25,0.0,0.25,0.0,0.195,0.0,0.0,0.0,570,365,29
2375,AISI 4419H Steel," double quenched and tempered, 230°C (450°F)",0.0,0.0,0.55,0.0,0.0,0.0,0.04,98.4,0.0,0.035,0.25,0.0,0.525,0.0,0.2,0.0,0.0,0.0,679,376,23
2376,AISI 4718H Steel," pseudocarburized and oil quenched, 150°C (300°F) temper, 25 mm round",0.0,0.0,0.7749999999999999,0.0,1.05,0.0,0.04,96.89,0.0,0.04,0.22499999999999998,0.0,0.35,0.0,0.18,0.0,0.0,0.44999999999999996,1127,812,15
2377,AISI 4118H Steel," mock carburized, 150°C (300°F) temper, 14 mm (0.55 in.) round",0.0,0.0,0.8,0.0,0.0,0.0,0.04,98.085,0.0,0.035,0.22499999999999998,0.0,0.11499999999999999,0.0,0.2,0.0,0.0,0.5,986,645,17
2378,AISI 4718H Steel," pseudocarburized, reheated to 765°C (1700°F) and oil quenched, 150°C (300°F) temper, 25 mm round",0.0,0.0,0.7749999999999999,0.0,1.05,0.0,0.04,96.89,0.0,0.04,0.22499999999999998,0.0,0.35,0.0,0.18,0.0,0.0,0.44999999999999996,1096,601,14
2379,AISI 4620 Steel," double quenched and tempered, carburized, oil quenched, 230°C (450°F) temper",0.0,0.0,0.55,0.0,1.825,0.0,0.04,96.855,0.0,0.035,0.25,0.0,0.25,0.0,0.195,0.0,0.0,0.0,795,531,22
2380,AISI 4422 Steel," heat treated in 25 mm rounds, reheated to 870°C (1600°F), 150°C (300°F) temper",0.0,0.0,0.75,0.0,0.0,0.0,0.04,98.325,0.0,0.035,0.22499999999999998,0.0,0.4,0.0,0.225,0.0,0.0,0.0,827,540,20
2381,AISI 4620 Steel," normalized, machined to 13.7 mm rounds, pseudocarburized, reheated to 800°C (1470°F), quenched and tempered",0.0,0.0,0.55,0.0,1.825,0.0,0.04,96.855,0.0,0.035,0.25,0.0,0.25,0.0,0.195,0.0,0.0,0.0,958,786,16
2382,AISI 4422 Steel," heat treated in 25 mm rounds, oil quenched, 150°C (300°F) temper",0.0,0.0,0.75,0.0,0.0,0.0,0.04,98.325,0.0,0.035,0.22499999999999998,0.0,0.4,0.0,0.225,0.0,0.0,0.0,862,560,18
2383,AISI 4620H Steel," normalized, machined to 13.7 mm rounds, pseudocarburized, reheated to 800°C (1470°F), quenched and tempered",0.0,0.0,0.55,0.0,1.775,0.0,0.04,96.9,0.0,0.035,0.25,0.0,0.25,0.0,0.2,0.0,0.0,0.0,958,786,16
2384,AISI 4620H Steel," mock carburized, 230°C (450°F) temper, 25 mm (1 in.) round",0.0,0.0,0.55,0.0,1.775,0.0,0.04,96.9,0.0,0.035,0.25,0.0,0.25,0.0,0.2,0.0,0.0,0.0,675,455,27
2385,AISI 4620H Steel," direct quench from pot, carburized, oil quenched, 230°C (450°F) temper",0.0,0.0,0.55,0.0,1.775,0.0,0.04,96.9,0.0,0.035,0.25,0.0,0.25,0.0,0.2,0.0,0.0,0.0,1017,798,16
2386,AISI 4718H Steel," pseudocarburized and oil quenched, 150°C (300°F) temper, 13.7 mm round",0.0,0.0,0.7749999999999999,0.0,1.05,0.0,0.04,96.89,0.0,0.04,0.22499999999999998,0.0,0.35,0.0,0.18,0.0,0.0,0.44999999999999996,1324,1010,14
2387,AISI 4718 Steel," pseudocarburized and oil quenched, 150°C (300°F) temper, 13.7 mm round",0.0,0.0,0.8,0.0,1.05,0.0,0.04,96.81,0.0,0.04,0.275,0.0,0.35,0.0,0.185,0.0,0.0,0.45,1324,1010,14
2388,AISI 4620 Steel," normalized, 100 mm (4 in.) round",0.0,0.0,0.55,0.0,1.825,0.0,0.04,96.855,0.0,0.035,0.25,0.0,0.25,0.0,0.195,0.0,0.0,0.0,530,360,30
2389,AISI 4118H Steel," heat treated, 100 mm (4 in.) round",0.0,0.0,0.8,0.0,0.0,0.0,0.04,98.085,0.0,0.035,0.22499999999999998,0.0,0.11499999999999999,0.0,0.2,0.0,0.0,0.5,641,300,28
2390,AISI 4815H Steel," pseudocarburized and oil quenched, 150°C (300°F) temper, 13.7 mm (1 in.) round",0.0,0.0,0.5,0.0,3.5,0.0,0.04,95.3,0.0,0.035,0.22499999999999998,0.0,0.25,0.0,0.15,0.0,0.0,0.0,1170,1070,14
2391,AISI 4620 Steel," mock carburized, 230°C (450°F) temper, 25 mm (1 in.) round",0.0,0.0,0.55,0.0,1.825,0.0,0.04,96.855,0.0,0.035,0.25,0.0,0.25,0.0,0.195,0.0,0.0,0.0,675,455,27
2392,AISI 4620H Steel," normalized, machined to 13.7 mm rounds, pseudocarburized, reheated to 775°C (1430°F), quenched and tempered",0.0,0.0,0.55,0.0,1.775,0.0,0.04,96.9,0.0,0.035,0.25,0.0,0.25,0.0,0.2,0.0,0.0,0.0,910,738,14
2393,AISI 4620 Steel," normalized, machined to 13.7 mm rounds, pseudocarburized, reheated to 830°C (1525°F), quenched and tempered",0.0,0.0,0.55,0.0,1.825,0.0,0.04,96.855,0.0,0.035,0.25,0.0,0.25,0.0,0.195,0.0,0.0,0.0,1000,807,17
2394,AISI 4320 Steel," single quenched and tempered (carburized 925°C (1700°F) for 8hrs, pot cooled, reheated to 830°C (1525°F), quenched in agitated oil, 150°C (300°F) temper)",0.0,0.0,0.55,0.0,1.825,0.0,0.04,96.38,0.0,0.035,0.22499999999999998,0.0,0.25,0.0,0.195,0.0,0.0,0.5,1505,1225,13
2395,AISI 4718 Steel," pseudocarburized, reheated to 765°C (1410°F) and oil quenched, 150°C (300°F) temper, 13.7 mm round",0.0,0.0,0.8,0.0,1.05,0.0,0.04,96.81,0.0,0.04,0.275,0.0,0.35,0.0,0.185,0.0,0.0,0.45,1131,735,9
2396,AISI 4820 Steel," heat treated, machined to 13.7 mm, pseudocarburized, reheated to 730°C (1350°F), 150°C (300°F) temper",0.0,0.0,0.6,0.0,3.5,0.0,0.04,95.145,0.0,0.035,0.22499999999999998,0.0,0.25,0.0,0.20500000000000002,0.0,0.0,0.0,1363,945,13
2397,AISI 4718 Steel," psueudocarburized, reheated to 800°C (1470°F) and oil quenched, 150°C (300°F) temper, 25 mm round",0.0,0.0,0.8,0.0,1.05,0.0,0.04,96.81,0.0,0.04,0.275,0.0,0.35,0.0,0.185,0.0,0.0,0.45,1068,714,17
2398,AISI 4718 Steel," pseudocarburized and oil quenched, 150°C (300°F) temper, 25 mm round",0.0,0.0,0.8,0.0,1.05,0.0,0.04,96.81,0.0,0.04,0.275,0.0,0.35,0.0,0.185,0.0,0.0,0.45,1127,812,15
2399,AISI 4620H Steel," double quenched and tempered, carburized, oil quenched, 150°C (300°F) temper",0.0,0.0,0.55,0.0,1.775,0.0,0.04,96.9,0.0,0.035,0.25,0.0,0.25,0.0,0.2,0.0,0.0,0.0,841,533,22
2400,AISI 4820 Steel," heat treated, machined to 25 mm, pseudocarburized, reheated to 755°C (1390°F), 150°C (300°F) temper",0.0,0.0,0.6,0.0,3.5,0.0,0.04,95.145,0.0,0.035,0.22499999999999998,0.0,0.25,0.0,0.20500000000000002,0.0,0.0,0.0,1234,820,14
2401,AISI 4815 Steel," pseudocarburized, reheated to 800°C (1470°F) and oil quenched, 150°C (300°F) temper, 13.7 mm (1 in.) round",0.0,0.0,0.5,0.0,3.5,0.0,0.04,95.295,0.0,0.035,0.22499999999999998,0.0,0.25,0.0,0.155,0.0,0.0,0.0,1160,993,15
2402,AISI 4815 Steel," pseudocarburized, reheated to 775°C (1430°F) and oil quenched, 150°C (300°F) temper, 25 mm (1 in.) round",0.0,0.0,0.5,0.0,3.5,0.0,0.04,95.295,0.0,0.035,0.22499999999999998,0.0,0.25,0.0,0.155,0.0,0.0,0.0,1025,855,15
2403,AISI 4620 Steel," mock carburized, 230°C (450°F) temper, 50 mm (2 in.) round",0.0,0.0,0.55,0.0,1.825,0.0,0.04,96.855,0.0,0.035,0.25,0.0,0.25,0.0,0.195,0.0,0.0,0.0,660,425,26
2404,AISI 4320 Steel," normalized 925°C (1700°F) in 32 mm rounds, machined to 13.7 mm rounds, pseudocarburized 925°C (1700°F) for 8 hrs., box cooled to RT, reheated to 830°C (1525°F), oil quenched, 150°C (300°F) temper, tested in 12.8 mm rounds",0.0,0.0,0.55,0.0,1.825,0.0,0.04,96.38,0.0,0.035,0.22499999999999998,0.0,0.25,0.0,0.195,0.0,0.0,0.5,1180,1015,16
2405,AISI 4620 Steel," normalized, machined to 25 mm (1 in.) rounds, pseudocarburized, reheated to 925°C (1700°F), quenched and tempered",0.0,0.0,0.55,0.0,1.825,0.0,0.04,96.855,0.0,0.035,0.25,0.0,0.25,0.0,0.195,0.0,0.0,0.0,965,772,15
2406,AISI 4820 Steel," double quenched and tempered (150°C (300°F)), 1.2 mm case depth",0.0,0.0,0.6,0.0,3.5,0.0,0.04,95.145,0.0,0.035,0.22499999999999998,0.0,0.25,0.0,0.20500000000000002,0.0,0.0,0.0,1410,1141,13
2407,AISI 4320 Steel," annealed (heated to 850°C (1560°F), furnace cooled 15°C/hr. to 420°C, air cooled), 25 mm (1 in.) round",0.0,0.0,0.55,0.0,1.825,0.0,0.04,96.38,0.0,0.035,0.22499999999999998,0.0,0.25,0.0,0.195,0.0,0.0,0.5,580,425,29
2408,AISI 4718 Steel," pseudocarburized, reheated to 850°C (1560°F) and oil quenched, 150°C (300°F) temper, 25 mm round",0.0,0.0,0.8,0.0,1.05,0.0,0.04,96.81,0.0,0.04,0.275,0.0,0.35,0.0,0.185,0.0,0.0,0.45,1096,724,16
2409,AISI 4620H Steel," normalized, 100 mm (4 in.) round",0.0,0.0,0.55,0.0,1.775,0.0,0.04,96.9,0.0,0.035,0.25,0.0,0.25,0.0,0.2,0.0,0.0,0.0,530,360,30
2410,AISI 4620H Steel," double quenched and tempered, carburized, oil quenched, 230°C (450°F) temper",0.0,0.0,0.55,0.0,1.775,0.0,0.04,96.9,0.0,0.035,0.25,0.0,0.25,0.0,0.2,0.0,0.0,0.0,795,531,22
2411,AISI 4419 Steel," double quenched, 150°C (300°F) temper",0.0,0.0,0.55,0.0,0.0,0.0,0.04,98.395,0.0,0.035,0.25,0.0,0.525,0.0,0.20500000000000002,0.0,0.0,0.0,734,377,21
2412,AISI 4620 Steel," single quenched and tempered, carburized, oil quenched, 150°C (300°F) temper",0.0,0.0,0.55,0.0,1.825,0.0,0.04,96.855,0.0,0.035,0.25,0.0,0.25,0.0,0.195,0.0,0.0,0.0,822,576,19
2413,AISI 4820 Steel," heat treated, machined to 13.7 mm, pseudocarburized, reheated to 755°C (1390°F), 150°C (300°F) temper",0.0,0.0,0.6,0.0,3.5,0.0,0.04,95.145,0.0,0.035,0.22499999999999998,0.0,0.25,0.0,0.20500000000000002,0.0,0.0,0.0,1328,920,13
2414,AISI 4118 Steel," mock carburized at 925°C (1700°F) for 8 hours, reheated to 830°C (1525°F), oil quenched, 150°C (300°F) temper, 230°C (450°F) temper, 50 mm (2 in.) round",0.0,0.0,0.8,0.0,0.0,0.0,0.04,98.055,0.0,0.035,0.25,0.0,0.11499999999999999,0.0,0.20500000000000002,0.0,0.0,0.5,645,314,28
2415,AISI 4820 Steel," single quenched and tempered, 150°C (300°F), 1.2 mm case depth",0.0,0.0,0.6,0.0,3.5,0.0,0.04,95.145,0.0,0.035,0.22499999999999998,0.0,0.25,0.0,0.20500000000000002,0.0,0.0,0.0,1431,1150,13
2416,AISI 4718H Steel," pseudocarburized, reheated to 850°C (1560°F) and oil quenched, 150°C (300°F) temper, 13.7 mm round",0.0,0.0,0.7749999999999999,0.0,1.05,0.0,0.04,96.89,0.0,0.04,0.22499999999999998,0.0,0.35,0.0,0.18,0.0,0.0,0.44999999999999996,1172,841,13
2417,AISI 4118 Steel," single quenched and tempered, carburized, 230°C (450°F) temper",0.0,0.0,0.8,0.0,0.0,0.0,0.04,98.055,0.0,0.035,0.25,0.0,0.11499999999999999,0.0,0.20500000000000002,0.0,0.0,0.5,951,620,18
2418,AISI 4820H Steel," single quenched and tempered (150°C (300°F)), 1.2 mm case depth",0.0,0.0,0.6000000000000001,0.0,3.5,0.0,0.04,95.15,0.0,0.035,0.22499999999999998,0.0,0.25,0.0,0.2,0.0,0.0,0.0,1431,1150,13
2419,AISI 4620 Steel," mock carburized, 150°C (300°F) temper, 100 mm (4 in.) round",0.0,0.0,0.55,0.0,1.825,0.0,0.04,96.855,0.0,0.035,0.25,0.0,0.25,0.0,0.195,0.0,0.0,0.0,585,360,29
2420,AISI 4815H Steel," pseudocarburized, reheated to 775°C (1430°F) and oil quenched, 150°C (300°F) temper, 13.7 mm (1 in.) round",0.0,0.0,0.5,0.0,3.5,0.0,0.04,95.3,0.0,0.035,0.22499999999999998,0.0,0.25,0.0,0.15,0.0,0.0,0.0,1115,951,15
2421,AISI 4620H Steel," normalized, machined to 25 mm (1 in.) rounds, pseudocarburized, reheated to 800°C (1470°F), quenched and tempered",0.0,0.0,0.55,0.0,1.775,0.0,0.04,96.9,0.0,0.035,0.25,0.0,0.25,0.0,0.2,0.0,0.0,0.0,910,724,16
2422,AISI 4718H Steel," pseudocarburized, reheated to 800°C (1470°F) and oil quenched, 150°C (300°F) temper, 25 mm round",0.0,0.0,0.7749999999999999,0.0,1.05,0.0,0.04,96.89,0.0,0.04,0.22499999999999998,0.0,0.35,0.0,0.18,0.0,0.0,0.44999999999999996,1068,714,17
2423,AISI 4820H Steel," heat treated, machined to 13.7 mm, pseudocarburized, reheated to 835°C, 150°C (300°F) temper",0.0,0.0,0.6000000000000001,0.0,3.5,0.0,0.04,95.15,0.0,0.035,0.22499999999999998,0.0,0.25,0.0,0.2,0.0,0.0,0.0,1322,1021,12
2424,AISI 4820H Steel," double quenched and tempered (230°C (450°F)), 1.2 mm case depth",0.0,0.0,0.6000000000000001,0.0,3.5,0.0,0.04,95.15,0.0,0.035,0.22499999999999998,0.0,0.25,0.0,0.2,0.0,0.0,0.0,1355,1182,13
2425,AISI 4820H Steel," heat treated, machined to 13.7 mm, pseudocarburized, reheated to 755°C (1390°F), 150°C (300°F) temper",0.0,0.0,0.6000000000000001,0.0,3.5,0.0,0.04,95.15,0.0,0.035,0.22499999999999998,0.0,0.25,0.0,0.2,0.0,0.0,0.0,1234,820,14
2426,AISI 4820 Steel," heat treated, machined to 25 mm, pseudocarburized, reheated to 730°C (1350°F), 150°C (300°F) temper",0.0,0.0,0.6,0.0,3.5,0.0,0.04,95.145,0.0,0.035,0.22499999999999998,0.0,0.25,0.0,0.20500000000000002,0.0,0.0,0.0,1230,806,13
2427,AISI 4820 Steel," heat treated, machined to 13.7 mm, pseudocarburized, 150°C (300°F) temper",0.0,0.0,0.6,0.0,3.5,0.0,0.04,95.145,0.0,0.035,0.22499999999999998,0.0,0.25,0.0,0.20500000000000002,0.0,0.0,0.0,1448,1138,12
2428,AISI 4820H Steel," heat treated, machined to 13.7 mm, pseudocarburized, reheated to 730°C (1350°F), 150°C (300°F) temper",0.0,0.0,0.6000000000000001,0.0,3.5,0.0,0.04,95.15,0.0,0.035,0.22499999999999998,0.0,0.25,0.0,0.2,0.0,0.0,0.0,1230,806,13
2429,AISI 4815H Steel," pseudocarburized, reheated to 830°C (1525°F) and oil quenched, 150°C (300°F) temper, 13.7 mm (1 in.) round",0.0,0.0,0.5,0.0,3.5,0.0,0.04,95.3,0.0,0.035,0.22499999999999998,0.0,0.25,0.0,0.15,0.0,0.0,0.0,1165,1005,15
2430,AISI 4718 Steel," pseudocarburized, reheated to 800°C (1470°F) and oil quenched, 150°C (300°F) temper, 13.7 mm round",0.0,0.0,0.8,0.0,1.05,0.0,0.04,96.81,0.0,0.04,0.275,0.0,0.35,0.0,0.185,0.0,0.0,0.45,1159,834,13
2431,AISI 4620H Steel," normalized, machined to 13.7 mm rounds, pseudocarburized, reheated to 830°C (1525°F), quenched and tempered",0.0,0.0,0.55,0.0,1.775,0.0,0.04,96.9,0.0,0.035,0.25,0.0,0.25,0.0,0.2,0.0,0.0,0.0,1000,807,17
2432,AISI 4620H Steel," normalized, machined to 25 mm (1 in.) rounds, pseudocarburized, reheated to 775°C (1430°F), quenched and tempered",0.0,0.0,0.55,0.0,1.775,0.0,0.04,96.9,0.0,0.035,0.25,0.0,0.25,0.0,0.2,0.0,0.0,0.0,883,758,16
2433,AISI 4820 Steel," single quenched and tempered (230°C (450°F)), 1.2 mm case depth",0.0,0.0,0.6,0.0,3.5,0.0,0.04,95.145,0.0,0.035,0.22499999999999998,0.0,0.25,0.0,0.20500000000000002,0.0,0.0,0.0,1415,1272,13
2434,AISI 4820 Steel," heat treated, machined to 25 mm, pseudocarburized, reheated to 835°C, 150°C (300°F) temper (300°F)",0.0,0.0,0.6,0.0,3.5,0.0,0.04,95.145,0.0,0.035,0.22499999999999998,0.0,0.25,0.0,0.20500000000000002,0.0,0.0,0.0,1322,1021,12
2435,AISI 4620H Steel," annealed, 25 mm (1 in.) round",0.0,0.0,0.55,0.0,1.775,0.0,0.04,96.9,0.0,0.035,0.25,0.0,0.25,0.0,0.2,0.0,0.0,0.0,510,370,31
2436,AISI 4620 Steel," double quenched and tempered, carburized, oil quenched, 150°C (300°F) temper",0.0,0.0,0.55,0.0,1.825,0.0,0.04,96.855,0.0,0.035,0.25,0.0,0.25,0.0,0.195,0.0,0.0,0.0,841,533,22
2437,AISI 4820 Steel," annealed 815°C (1500°F), 25 mm (1 in.) round",0.0,0.0,0.6,0.0,3.5,0.0,0.04,95.145,0.0,0.035,0.22499999999999998,0.0,0.25,0.0,0.20500000000000002,0.0,0.0,0.0,685,460,22
2438,AISI 4620H Steel," normalized, 13 mm (0.5 in.) round",0.0,0.0,0.55,0.0,1.775,0.0,0.04,96.9,0.0,0.035,0.25,0.0,0.25,0.0,0.2,0.0,0.0,0.0,600,380,30
2439,AISI 4820H Steel, normalized 860°C (1580°F),0.0,0.0,0.6000000000000001,0.0,3.5,0.0,0.04,95.15,0.0,0.035,0.22499999999999998,0.0,0.25,0.0,0.2,0.0,0.0,0.0,685,460,22
2440,AISI 4118 Steel," direct quenched from pot, carburized, 230°C (450°F) temper",0.0,0.0,0.8,0.0,0.0,0.0,0.04,98.055,0.0,0.035,0.25,0.0,0.11499999999999999,0.0,0.20500000000000002,0.0,0.0,0.5,1220,896,13
2441,AISI 4620 Steel," mock carburized, 230°C (450°F) temper, 100 mm (4 in.) round",0.0,0.0,0.55,0.0,1.825,0.0,0.04,96.855,0.0,0.035,0.25,0.0,0.25,0.0,0.195,0.0,0.0,0.0,580,365,29
2442,AISI 4820H Steel," heat treated, machined to 25 mm, pseudocarburized, reheated to 730°C (1350°F), 150°C (300°F) temper",0.0,0.0,0.6000000000000001,0.0,3.5,0.0,0.04,95.15,0.0,0.035,0.22499999999999998,0.0,0.25,0.0,0.2,0.0,0.0,0.0,1363,945,13
2443,AISI 4118H Steel," mock carburized at 925°C (1700°F) for 8 hours, reheated to 830°C (1525°F), oil quenched, 150°C (300°F) temper, 230°C (450°F) temper, 50 mm (2 in.) round",0.0,0.0,0.8,0.0,0.0,0.0,0.04,98.085,0.0,0.035,0.22499999999999998,0.0,0.11499999999999999,0.0,0.2,0.0,0.0,0.5,645,314,28
2444,AISI 4820H Steel," heat treated, machined to 25 mm, pseudocarburized, reheated to 755°C (1390°F), 150°C (300°F) temper",0.0,0.0,0.6000000000000001,0.0,3.5,0.0,0.04,95.15,0.0,0.035,0.22499999999999998,0.0,0.25,0.0,0.2,0.0,0.0,0.0,1328,920,13
2445,AISI 4820 Steel," normalized 860°C (1580°F), 50 mm (2 in.) round",0.0,0.0,0.6,0.0,3.5,0.0,0.04,95.145,0.0,0.035,0.22499999999999998,0.0,0.25,0.0,0.20500000000000002,0.0,0.0,0.0,738,475,23
2446,AISI 5120 Steel," heat treated, machined to 25 mm, pseudocarburized, reheated to 800°C (1470°F), 150°C (300°F) temper",0.0,0.0,0.8,0.0,0.0,0.0,0.04,97.905,0.0,0.035,0.22499999999999998,0.0,0.0,0.0,0.195,0.0,0.0,0.8,883,696,15
2447,AISI 4820 Steel," heat treated, machined to 13.7 mm, pseudocarburized, reheated to 835°C, 150°C (300°F) temper",0.0,0.0,0.6,0.0,3.5,0.0,0.04,95.145,0.0,0.035,0.22499999999999998,0.0,0.25,0.0,0.20500000000000002,0.0,0.0,0.0,1422,1051,13
2448,AISI 4320H Steel," mock carburized, oil quenched, 230°C (450°F) temper, 25 mm round",0.0,0.0,0.55,0.0,1.775,0.0,0.04,96.425,0.0,0.035,0.22499999999999998,0.0,0.25,0.0,0.2,0.0,0.0,0.5,1025,724,17
2449,AISI 4620H Steel," normalized, machined to 25 mm (1 in.) rounds, pseudocarburized, reheated to 925°C (1700°F), quenched and tempered",0.0,0.0,0.55,0.0,1.775,0.0,0.04,96.9,0.0,0.035,0.25,0.0,0.25,0.0,0.2,0.0,0.0,0.0,965,772,15
2450,AISI 4820H Steel," normalized 860°C (1580°F), 25 mm (1 in.) round",0.0,0.0,0.6000000000000001,0.0,3.5,0.0,0.04,95.15,0.0,0.035,0.22499999999999998,0.0,0.25,0.0,0.2,0.0,0.0,0.0,758,485,24
2451,AISI 4620H Steel," direct quench from pot, carburized, oil quenched, 150°C (300°F) temper",0.0,0.0,0.55,0.0,1.775,0.0,0.04,96.9,0.0,0.035,0.25,0.0,0.25,0.0,0.2,0.0,0.0,0.0,1022,802,17
2452,AISI 4820 Steel," mock carburized, reheated to 800°C (1470°F), 150°C (300°F) temper, 13 mm (0.5 in.) round",0.0,0.0,0.6,0.0,3.5,0.0,0.04,95.145,0.0,0.035,0.22499999999999998,0.0,0.25,0.0,0.20500000000000002,0.0,0.0,0.0,1440,1195,14
2453,AISI 4620H Steel," normalized, machined to 13.7 mm rounds, pseudocarburized, reheated to 925°C (1700°F), quenched and tempered",0.0,0.0,0.55,0.0,1.775,0.0,0.04,96.9,0.0,0.035,0.25,0.0,0.25,0.0,0.2,0.0,0.0,0.0,1014,841,16
2454,AISI 4820 Steel," mock carburized, reheated to 800°C (1470°F), 150°C (300°F) temper, 100 mm (4 in.) round",0.0,0.0,0.6,0.0,3.5,0.0,0.04,95.145,0.0,0.035,0.22499999999999998,0.0,0.25,0.0,0.20500000000000002,0.0,0.0,0.0,820,560,23
2455,AISI 4820 Steel," mock carburized, reheated to 800°C (1470°F), 230°C (450°F) temper, 100 mm (4 in.) round",0.0,0.0,0.6,0.0,3.5,0.0,0.04,95.145,0.0,0.035,0.22499999999999998,0.0,0.25,0.0,0.20500000000000002,0.0,0.0,0.0,807,550,21
2456,AISI 4820H Steel," double quenched and tempered (150°C (300°F)), 1.2 mm case depth",0.0,0.0,0.6000000000000001,0.0,3.5,0.0,0.04,95.15,0.0,0.035,0.22499999999999998,0.0,0.25,0.0,0.2,0.0,0.0,0.0,1410,1141,13
2457,AISI 4820H Steel," mock carburized, reheated to 800°C (1470°F), 230°C (450°F) temper, 25 mm (1 in.) round",0.0,0.0,0.6000000000000001,0.0,3.5,0.0,0.04,95.15,0.0,0.035,0.22499999999999998,0.0,0.25,0.0,0.2,0.0,0.0,0.0,1125,827,15
2458,AISI 4820H Steel," mock carburized, reheated to 800°C (1470°F), 150°C (300°F) temper, 13 mm (0.5 in.) round",0.0,0.0,0.6000000000000001,0.0,3.5,0.0,0.04,95.15,0.0,0.035,0.22499999999999998,0.0,0.25,0.0,0.2,0.0,0.0,0.0,1440,1195,14
2459,AISI 4027 Steel," water quenched 865°C (1590°F), 540°C (1000°F) temper, 50 mm (2 in.) round",0.0,0.0,0.8,0.0,0.0,0.0,0.04,98.35,0.0,0.035,0.25,0.0,0.25,0.0,0.275,0.0,0.0,0.0,765,585,23
2460,AISI 4320 Steel," mock carburized 925°C (1700°F) for 8 hrs., reheated to 815°C (1500°F), oil quenched, 150°C (300°F) temper, 25 mm (1 in.) round",0.0,0.0,0.55,0.0,1.825,0.0,0.04,96.38,0.0,0.035,0.22499999999999998,0.0,0.25,0.0,0.195,0.0,0.0,0.5,1050,738,17
2461,AISI 5120H Steel," heat treated, machined to 13.7 mm, pseudocarburized, 150°C (300°F) temper",0.0,0.0,0.8,0.0,0.0,0.0,0.04,97.9,0.0,0.035,0.22499999999999998,0.0,0.0,0.0,0.2,0.0,0.0,0.8,1020,848,14
2462,AISI 5120 Steel," heat treated, machined to 13.7 mm, pseudocarburized, reheated to 800°C (1470°F), 150°C (300°F) temper",0.0,0.0,0.8,0.0,0.0,0.0,0.04,97.905,0.0,0.035,0.22499999999999998,0.0,0.0,0.0,0.195,0.0,0.0,0.8,910,717,15
2463,AISI 4815 Steel," pseudocarburized, reheated to 800°C (1470°F) and oil quenched, 150°C (300°F) temper, 25 mm (1 in.) round",0.0,0.0,0.5,0.0,3.5,0.0,0.04,95.295,0.0,0.035,0.22499999999999998,0.0,0.25,0.0,0.155,0.0,0.0,0.0,1055,889,14
2464,ASTM A709 Steel," grade 50 and 50W, _ 100 mm",0.0,0.0,1.35,0.0,0.0,0.0,0.05,98.36,0.0,0.04,0.0,0.0,0.0,0.0,0.2,0.0,0.0,0.0,451,345,18
2465,AISI 4820H Steel," heat treated, machined to 13.7 mm, pseudocarburized, 150°C (300°F) temper",0.0,0.0,0.6000000000000001,0.0,3.5,0.0,0.04,95.15,0.0,0.035,0.22499999999999998,0.0,0.25,0.0,0.2,0.0,0.0,0.0,1413,1085,11
2466,AISI 5120 Steel," heat treated, machined to 25 mm, pseudocarburized, reheated to 845°C (1550°F), 150°C (300°F) temper",0.0,0.0,0.8,0.0,0.0,0.0,0.04,97.905,0.0,0.035,0.22499999999999998,0.0,0.0,0.0,0.195,0.0,0.0,0.8,938,758,16
2467,AISI 4718 Steel," pseudocarburized, reheated to 765°C (1700°F) and oil quenched, 150°C (300°F) temper, 25 mm round",0.0,0.0,0.8,0.0,1.05,0.0,0.04,96.81,0.0,0.04,0.275,0.0,0.35,0.0,0.185,0.0,0.0,0.45,1096,601,14
2468,AISI 4820H Steel," mock carburized, reheated to 800°C (1470°F), 230°C (450°F) temper, 13 mm (0.5 in.) round",0.0,0.0,0.6000000000000001,0.0,3.5,0.0,0.04,95.15,0.0,0.035,0.22499999999999998,0.0,0.25,0.0,0.2,0.0,0.0,0.0,1415,1170,13
2469,AISI 4620H Steel," single quenched and tempered, carburized, oil quenched, 230°C (450°F) temper",0.0,0.0,0.55,0.0,1.775,0.0,0.04,96.9,0.0,0.035,0.25,0.0,0.25,0.0,0.2,0.0,0.0,0.0,796,557,20
2470,AISI Grade 18Ni (250) Maraging Steel," 3.18 mm thick sheet, solution annealed at 815°C (1500°F) for 30 minutes, air cooled, aged at 455°C (850°F) for 3 hours",0.1,0.0,0.1,0.0,18.5,0.4,0.01,68.44,0.01,0.01,0.1,0.0,4.8,7.5,0.03,0.0,0.0,0.0,1810,1770,4
2471,AISI 4820H Steel," normalized 860°C (1580°F), 13 mm (0.5 in.) round",0.0,0.0,0.6000000000000001,0.0,3.5,0.0,0.04,95.15,0.0,0.035,0.22499999999999998,0.0,0.25,0.0,0.2,0.0,0.0,0.0,772,495,26
2472,AISI 4820 Steel," mock carburized, reheated to 800°C (1470°F), 150°C (300°F) temper, 50 mm (2 in.) round",0.0,0.0,0.6,0.0,3.5,0.0,0.04,95.145,0.0,0.035,0.22499999999999998,0.0,0.25,0.0,0.20500000000000002,0.0,0.0,0.0,938,640,19
2473,ASTM A709 Steel," grade 100 and 100W, > 64 mm & < 100 mm",0.0,0.0,0.95,0.0,0.0,0.0,0.04,98.82,0.0,0.035,0.0,0.0,0.0,0.0,0.155,0.0,0.0,0.0,690,620,17
2474,AISI 4820H Steel," normalized 860°C (1580°F), 50 mm (2 in.) round",0.0,0.0,0.6000000000000001,0.0,3.5,0.0,0.04,95.15,0.0,0.035,0.22499999999999998,0.0,0.25,0.0,0.2,0.0,0.0,0.0,738,475,23
2475,AISI 5120 Steel," heat treated, machined to 13.7 mm, pseudocarburized, reheated to 775°C (1430°F), 150°C (300°F) temper",0.0,0.0,0.8,0.0,0.0,0.0,0.04,97.905,0.0,0.035,0.22499999999999998,0.0,0.0,0.0,0.195,0.0,0.0,0.8,848,650,14
2476,AISI 4815 Steel," pseudocarburized and oil quenched, 150°C (300°F) temper, 13.7 mm (1 in.) round",0.0,0.0,0.5,0.0,3.5,0.0,0.04,95.295,0.0,0.035,0.22499999999999998,0.0,0.25,0.0,0.155,0.0,0.0,0.0,1170,1070,14
2477,ASTM A514 Steel," grade Q, plate thickness _ 19 mm",0.0,0.0,1.125,0.0,1.35,0.0,0.04,95.22,0.0,0.035,0.25,0.055,0.5,0.0,0.175,0.0,0.0,1.25,828,690,18
2478,AISI 5120H Steel," heat treated, machined to 25 mm, pseudocarburized, 150°C (300°F) temper",0.0,0.0,0.8,0.0,0.0,0.0,0.04,97.9,0.0,0.035,0.22499999999999998,0.0,0.0,0.0,0.2,0.0,0.0,0.8,986,786,13
2479,AISI 4118H Steel," single quench, 230°C (450°F) temper, 1.2 mm case depth",0.0,0.0,0.8,0.0,0.0,0.0,0.04,98.085,0.0,0.035,0.22499999999999998,0.0,0.11499999999999999,0.0,0.2,0.0,0.0,0.5,951,620,18
2480,AISI 4815H Steel," pseudocarburized, reheated to 800°C (1470°F) and oil quenched, 150°C (300°F) temper, 25 mm (1 in.) round",0.0,0.0,0.5,0.0,3.5,0.0,0.04,95.3,0.0,0.035,0.22499999999999998,0.0,0.25,0.0,0.15,0.0,0.0,0.0,1055,889,14
2481,AISI 4820 Steel," double quenched and tempered (230°C (450°F)), 1.2 mm case depth",0.0,0.0,0.6,0.0,3.5,0.0,0.04,95.145,0.0,0.035,0.22499999999999998,0.0,0.25,0.0,0.20500000000000002,0.0,0.0,0.0,1355,1182,13
2482,AISI 4820H Steel," annealed 815°C (1500°F), 25 mm (1 in.) round",0.0,0.0,0.6000000000000001,0.0,3.5,0.0,0.04,95.15,0.0,0.035,0.22499999999999998,0.0,0.25,0.0,0.2,0.0,0.0,0.0,685,460,22
2483,AISI 8617H Steel," heat treated, machined, pseudocarburized, 150°C (300°F) temper",0.0,0.0,0.8,0.0,0.55,0.0,0.04,97.48,0.0,0.035,0.22499999999999998,0.0,0.2,0.0,0.17,0.0,0.0,0.5,883,650,19
2484,AISI 4620 Steel," normalized, machined to 25 mm (1 in.) rounds, pseudocarburized, reheated to 775°C (1430°F), quenched and tempered",0.0,0.0,0.55,0.0,1.825,0.0,0.04,96.855,0.0,0.035,0.25,0.0,0.25,0.0,0.195,0.0,0.0,0.0,883,758,16
2485,AISI 5120H Steel," heat treated, machined to 25 mm, pseudocarburized, reheated to 775°C (1430°F), 150°C (300°F) temper",0.0,0.0,0.8,0.0,0.0,0.0,0.04,97.9,0.0,0.035,0.22499999999999998,0.0,0.0,0.0,0.2,0.0,0.0,0.8,834,635,14
2486,AISI 4820 Steel, normalized 860°C (1580°F),0.0,0.0,0.6,0.0,3.5,0.0,0.04,95.145,0.0,0.035,0.22499999999999998,0.0,0.25,0.0,0.20500000000000002,0.0,0.0,0.0,760,485,24
2487,AISI 4820 Steel," mock carburized, reheated to 800°C (1470°F), 150°C (300°F) temper, 25 mm (1 in.) round",0.0,0.0,0.6,0.0,3.5,0.0,0.04,95.145,0.0,0.035,0.22499999999999998,0.0,0.25,0.0,0.20500000000000002,0.0,0.0,0.0,1170,869,15
2488,AISI 4620H Steel," mock carburized, 150°C (300°F) temper, 25 mm (1 in.) round",0.0,0.0,0.55,0.0,1.775,0.0,0.04,96.9,0.0,0.035,0.25,0.0,0.25,0.0,0.2,0.0,0.0,0.0,675,460,25
2489,AISI 8617H Steel," heat treated, machined, pseudocarburized, reheated to 855°C (1570°F), 150°C (300°F) temper",0.0,0.0,0.8,0.0,0.55,0.0,0.04,97.48,0.0,0.035,0.22499999999999998,0.0,0.2,0.0,0.17,0.0,0.0,0.5,834,625,19
2490,AISI 4815 Steel," pseudocarburized, reheated to 830°C (1525°F) and oil quenched, 150°C (300°F) temper, 13.7 mm (1 in.) round",0.0,0.0,0.5,0.0,3.5,0.0,0.04,95.295,0.0,0.035,0.22499999999999998,0.0,0.25,0.0,0.155,0.0,0.0,0.0,1165,1005,15
2491,AISI 4620 Steel," normalized, machined to 13.7 mm rounds, pseudocarburized, reheated to 925°C (1700°F), quenched and tempered",0.0,0.0,0.55,0.0,1.825,0.0,0.04,96.855,0.0,0.035,0.25,0.0,0.25,0.0,0.195,0.0,0.0,0.0,1014,841,16
2492,AISI 4620H Steel," mock carburized, 150°C (300°F) temper, 100 mm (4 in.) round",0.0,0.0,0.55,0.0,1.775,0.0,0.04,96.9,0.0,0.035,0.25,0.0,0.25,0.0,0.2,0.0,0.0,0.0,585,360,29
2493,AISI 4820 Steel," direct quenched from pot, tempered 150°C (300°F), 0.99 mm case depth",0.0,0.0,0.6,0.0,3.5,0.0,0.04,95.145,0.0,0.035,0.22499999999999998,0.0,0.25,0.0,0.20500000000000002,0.0,0.0,0.0,1415,1141,13
2494,AISI 8615 Steel," heat treated, 150°C (300°F) temper, 25 mm bar",0.0,0.0,0.8,0.0,0.55,0.0,0.04,97.495,0.0,0.035,0.22499999999999998,0.0,0.2,0.0,0.155,0.0,0.0,0.5,690,500,20
2495,ASTM A514 Steel," grade P, plate thickness 64 - 150 mm",0.0,0.0,0.575,0.0,1.35,0.0,0.04,96.007,0.0,0.035,0.275,0.0,0.525,0.0,0.16499999999999998,0.0,0.003,1.025,793,620,16
2496,AISI 8617 Steel," heat treated, machined, pseudocarburized, reheated to 800°C (1470°F), 150°C (300°F) temper",0.0,0.0,0.8,0.0,0.55,0.0,0.04,97.475,0.0,0.035,0.22499999999999998,0.0,0.2,0.0,0.175,0.0,0.0,0.5,786,530,22
2497,AISI 4815 Steel," pseudocarburized, reheated to 775°C (1430°F) and oil quenched, 150°C (300°F) temper, 13.7 mm (1 in.) round",0.0,0.0,0.5,0.0,3.5,0.0,0.04,95.295,0.0,0.035,0.22499999999999998,0.0,0.25,0.0,0.155,0.0,0.0,0.0,1115,951,15
2498,AISI 8617H Steel," heat treated, machined, pseudocarburized, reheated to 800°C (1470°F), 150°C (300°F) temper",0.0,0.0,0.8,0.0,0.55,0.0,0.04,97.48,0.0,0.035,0.22499999999999998,0.0,0.2,0.0,0.17,0.0,0.0,0.5,786,530,22
2499,AISI 8617 Steel," double quenched, 150°C (300°F) temper",0.0,0.0,0.8,0.0,0.55,0.0,0.04,97.475,0.0,0.035,0.22499999999999998,0.0,0.2,0.0,0.175,0.0,0.0,0.5,820,550,23
2500,AISI 4620 Steel," normalized, 50 mm (2 in.) round",0.0,0.0,0.55,0.0,1.825,0.0,0.04,96.855,0.0,0.035,0.25,0.0,0.25,0.0,0.195,0.0,0.0,0.0,550,365,29
2501,AISI 4820 Steel," direct quenched from pot, tempered (230°C (450°F)), 0.99 mm case depth",0.0,0.0,0.6,0.0,3.5,0.0,0.04,95.145,0.0,0.035,0.22499999999999998,0.0,0.25,0.0,0.20500000000000002,0.0,0.0,0.0,1382,1170,12
2502,AISI 8620 Steel," double quenched and tempered (150°C (300°F)), carburized",0.0,0.0,0.8,0.0,0.55,0.0,0.04,97.42,0.0,0.035,0.25,0.0,0.2,0.0,0.20500000000000002,0.0,0.0,0.5,917,572,20
2503,AISI 8620 Steel," normalized, 13 mm (0.5 in.) round",0.0,0.0,0.8,0.0,0.55,0.0,0.04,97.42,0.0,0.035,0.25,0.0,0.2,0.0,0.20500000000000002,0.0,0.0,0.5,635,360,26
2504,AISI 4820H Steel, annealed 815°C (1500°F),0.0,0.0,0.6000000000000001,0.0,3.5,0.0,0.04,95.15,0.0,0.035,0.22499999999999998,0.0,0.25,0.0,0.2,0.0,0.0,0.0,760,485,24
2505,AISI 4820H Steel," mock carburized, reheated to 800°C (1470°F), 150°C (300°F) temper, 50 mm (2 in.) round",0.0,0.0,0.6000000000000001,0.0,3.5,0.0,0.04,95.15,0.0,0.035,0.22499999999999998,0.0,0.25,0.0,0.2,0.0,0.0,0.0,938,640,19
2506,AISI 4620H Steel," single quenched and tempered, carburized, oil quenched, 150°C (300°F) temper",0.0,0.0,0.55,0.0,1.775,0.0,0.04,96.9,0.0,0.035,0.25,0.0,0.25,0.0,0.2,0.0,0.0,0.0,822,576,19
2507,AISI 4422 Steel," heat treated in 25 mm rounds, reheated to 775°C (1425°F), 150°C (300°F) temper",0.0,0.0,0.75,0.0,0.0,0.0,0.04,98.325,0.0,0.035,0.22499999999999998,0.0,0.4,0.0,0.225,0.0,0.0,0.0,820,385,17
2508,AISI 4820H Steel," heat treated, machined to 25 mm, pseudocarburized, reheated to 835°C, 150°C (300°F) temper",0.0,0.0,0.6000000000000001,0.0,3.5,0.0,0.04,95.15,0.0,0.035,0.22499999999999998,0.0,0.25,0.0,0.2,0.0,0.0,0.0,1422,1051,13
2509,AISI 4718H Steel," pseudocarburized, reheated to 765°C (1410°F) and oil quenched, 150°C (300°F) temper, 13.7 mm round",0.0,0.0,0.7749999999999999,0.0,1.05,0.0,0.04,96.89,0.0,0.04,0.22499999999999998,0.0,0.35,0.0,0.18,0.0,0.0,0.44999999999999996,1131,735,9
2510,AISI 8617 Steel," heat treated, machined, pseudocarburized, reheated to 855°C (1570°F), 150°C (300°F) temper",0.0,0.0,0.8,0.0,0.55,0.0,0.04,97.475,0.0,0.035,0.22499999999999998,0.0,0.2,0.0,0.175,0.0,0.0,0.5,834,625,19
2511,AISI 4419H Steel," mock carburized, 150°C (300°F) temper, 14 mm (0.55 in.) round",0.0,0.0,0.55,0.0,0.0,0.0,0.04,98.4,0.0,0.035,0.25,0.0,0.525,0.0,0.2,0.0,0.0,0.0,710,450,24
2512,AISI 8620 Steel," normalized, machined to 25 mm, pseudocarburized, reheated to 800°C, 150°C temper",0.0,0.0,0.8,0.0,0.55,0.0,0.04,97.42,0.0,0.035,0.25,0.0,0.2,0.0,0.20500000000000002,0.0,0.0,0.5,958,765,16
2513,AISI 4820H Steel," mock carburized, reheated to 800°C (1470°F), 150°C (300°F) temper, 100 mm (4 in.) round",0.0,0.0,0.6000000000000001,0.0,3.5,0.0,0.04,95.15,0.0,0.035,0.22499999999999998,0.0,0.25,0.0,0.2,0.0,0.0,0.0,820,560,23
2514,ASTM A710 Steel," grade A, class 2, 25 - 50 mm inclusive",0.0,1.15,0.55,0.0,0.85,0.0,0.025,95.96000000000001,0.0,0.025,0.4,0.0,0.2,0.0,0.07,0.02,0.0,0.75,495,415,20
2515,AISI 8620 Steel," cooled in carburizing box, reheated and quenched, 13 mm (0.5 in.) round",0.0,0.0,0.8,0.0,0.55,0.0,0.04,97.42,0.0,0.035,0.25,0.0,0.2,0.0,0.20500000000000002,0.0,0.0,0.5,1296,1035,11
2516,AISI 8620 Steel," single quenched and tempered (150°C (300°F)), carburized",0.0,0.0,0.8,0.0,0.55,0.0,0.04,97.42,0.0,0.035,0.25,0.0,0.2,0.0,0.20500000000000002,0.0,0.0,0.5,1300,1033,11
2517,AISI 4815H Steel," pseudocarburized, reheated to 830°C (1525°F) and oil quenched, 150°C (300°F) temper, 25 mm (1 in.) round",0.0,0.0,0.5,0.0,3.5,0.0,0.04,95.3,0.0,0.035,0.22499999999999998,0.0,0.25,0.0,0.15,0.0,0.0,0.0,1075,910,15
2518,AISI 8620 Steel," direct quenched from pot, 230°C (450°F) temper, carburized",0.0,0.0,0.8,0.0,0.55,0.0,0.04,97.42,0.0,0.035,0.25,0.0,0.2,0.0,0.20500000000000002,0.0,0.0,0.5,1250,926,12
2519,ASTM A514 Steel," grade Q, plate thickness 19 - 64 mm",0.0,0.0,1.125,0.0,1.35,0.0,0.04,95.22,0.0,0.035,0.25,0.055,0.5,0.0,0.175,0.0,0.0,1.25,828,690,18
2520,AISI 8620 Steel," normalized, machined to 25 mm, pseudocarburized, reheated to 775°C, 150°C temper",0.0,0.0,0.8,0.0,0.55,0.0,0.04,97.42,0.0,0.035,0.25,0.0,0.2,0.0,0.20500000000000002,0.0,0.0,0.5,903,710,15
2521,AISI 8620 Steel," normalized (heated to 915°C air cooled), 13 mm (0.5 in.) round",0.0,0.0,0.8,0.0,0.55,0.0,0.04,97.42,0.0,0.035,0.25,0.0,0.2,0.0,0.20500000000000002,0.0,0.0,0.5,660,370,26
2522,AISI 4815H Steel," pseudocarburized, reheated to 775°C (1430°F) and oil quenched, 150°C (300°F) temper, 25 mm (1 in.) round",0.0,0.0,0.5,0.0,3.5,0.0,0.04,95.3,0.0,0.035,0.22499999999999998,0.0,0.25,0.0,0.15,0.0,0.0,0.0,1025,855,15
2523,AISI 4820H Steel," normalized 860°C (1580°F), 100 mm (4 in.) round",0.0,0.0,0.6000000000000001,0.0,3.5,0.0,0.04,95.15,0.0,0.035,0.22499999999999998,0.0,0.25,0.0,0.2,0.0,0.0,0.0,717,470,22
2524,AISI 5120H Steel," heat treated, machined to 25 mm, pseudocarburized, reheated to 800°C (1470°F), 150°C (300°F) temper",0.0,0.0,0.8,0.0,0.0,0.0,0.04,97.9,0.0,0.035,0.22499999999999998,0.0,0.0,0.0,0.2,0.0,0.0,0.8,883,696,15
2525,ASTM A710 Steel," grade A, class 1, 8 - 19 mm inclusive",0.0,1.15,0.55,0.0,0.85,0.0,0.025,95.96000000000001,0.0,0.025,0.4,0.0,0.2,0.0,0.07,0.02,0.0,0.75,620,550,20
2526,AISI 8620H Steel," normalized, 13 mm (0.5 in.) round",0.0,0.0,0.7749999999999999,0.0,0.55,0.0,0.04,97.445,0.0,0.035,0.25,0.0,0.2,0.0,0.20500000000000002,0.0,0.0,0.5,635,360,26
2527,AISI 8620 Steel," normalized, machined to 13.7 mm, pseudocarburized, reheated to 840°C, 150°C temper",0.0,0.0,0.8,0.0,0.55,0.0,0.04,97.42,0.0,0.035,0.25,0.0,0.2,0.0,0.20500000000000002,0.0,0.0,0.5,1095,910,16
2528,AISI 8620 Steel," mock carburized, reheated and oil quenched, 150°C (300°F) temper, 100 mm (4 in.) round",0.0,0.0,0.8,0.0,0.55,0.0,0.04,97.42,0.0,0.035,0.25,0.0,0.2,0.0,0.20500000000000002,0.0,0.0,0.5,675,400,24
2529,AISI 8620 Steel," single quenched and tempered (230°C (450°F)), carburized",0.0,0.0,0.8,0.0,0.55,0.0,0.04,97.42,0.0,0.035,0.25,0.0,0.2,0.0,0.20500000000000002,0.0,0.0,0.5,1157,833,14
2530,AISI 5120 Steel," heat treated, machined to 13.7 mm, pseudocarburized, reheated to 845°C (1550°F), 150°C (300°F) temper",0.0,0.0,0.8,0.0,0.0,0.0,0.04,97.905,0.0,0.035,0.22499999999999998,0.0,0.0,0.0,0.195,0.0,0.0,0.8,979,786,16
2531,AISI 5120H Steel," heat treated, machined to 13.7 mm, pseudocarburized, reheated to 800°C (1470°F), 150°C (300°F) temper",0.0,0.0,0.8,0.0,0.0,0.0,0.04,97.9,0.0,0.035,0.22499999999999998,0.0,0.0,0.0,0.2,0.0,0.0,0.8,910,717,15
2532,AISI 8620 Steel," carburized, box cooled, reheated and double quenched, 150°C (300°F) temper, 13 mm (0.5 in.) round",0.0,0.0,0.8,0.0,0.55,0.0,0.04,97.42,0.0,0.035,0.25,0.0,0.2,0.0,0.20500000000000002,0.0,0.0,0.5,917,570,20
2533,AISI 8620 Steel, annealed 13 mm (0.5 in.) round,0.0,0.0,0.8,0.0,0.55,0.0,0.04,97.42,0.0,0.035,0.25,0.0,0.2,0.0,0.20500000000000002,0.0,0.0,0.5,530,385,31
2534,AISI 8620 Steel," normalized, machined to 13.7 mm, pseudocarburized, reheated to 800°C, 150°C temper",0.0,0.0,0.8,0.0,0.55,0.0,0.04,97.42,0.0,0.035,0.25,0.0,0.2,0.0,0.20500000000000002,0.0,0.0,0.5,1040,848,15
2535,AISI 4820H Steel," heat treated, machined to 25 mm, pseudocarburized, 150°C (300°F) temper",0.0,0.0,0.6000000000000001,0.0,3.5,0.0,0.04,95.15,0.0,0.035,0.22499999999999998,0.0,0.25,0.0,0.2,0.0,0.0,0.0,1448,1138,12
2536,AISI 8620 Steel, annealed 25 mm (1 in.) round,0.0,0.0,0.8,0.0,0.55,0.0,0.04,97.42,0.0,0.035,0.25,0.0,0.2,0.0,0.20500000000000002,0.0,0.0,0.5,540,385,31
2537,AISI 4620 Steel," normalized, 13 mm (0.5 in.) round",0.0,0.0,0.55,0.0,1.825,0.0,0.04,96.855,0.0,0.035,0.25,0.0,0.25,0.0,0.195,0.0,0.0,0.0,600,380,30
2538,AISI 4820 Steel," mock carburized, reheated to 800°C (1470°F), 230°C (450°F) temper, 50 mm (2 in.) round",0.0,0.0,0.6,0.0,3.5,0.0,0.04,95.145,0.0,0.035,0.22499999999999998,0.0,0.25,0.0,0.20500000000000002,0.0,0.0,0.0,896,635,19
2539,AISI 8620H Steel," carburized, box cooled, reheated and quenched, 150°C (300°F) temper, 25 mm (1 in.) round",0.0,0.0,0.7749999999999999,0.0,0.55,0.0,0.04,97.445,0.0,0.035,0.25,0.0,0.2,0.0,0.20500000000000002,0.0,0.0,0.5,958,814,19
2540,AISI 4820H Steel," direct quenched from pot, tempered (230°C (450°F)), 0.99 mm case depth",0.0,0.0,0.6000000000000001,0.0,3.5,0.0,0.04,95.15,0.0,0.035,0.22499999999999998,0.0,0.25,0.0,0.2,0.0,0.0,0.0,1382,1170,12
2541,AISI 4620 Steel," normalized, machined to 25 mm (1 in.) rounds, pseudocarburized, reheated to 830°C (1525°F), quenched and tempered",0.0,0.0,0.55,0.0,1.825,0.0,0.04,96.855,0.0,0.035,0.25,0.0,0.25,0.0,0.195,0.0,0.0,0.0,945,752,17
2542,AISI 8620 Steel," carburized, box cooled, reheated and quenched, 150°C (300°F) temper, 50 mm (2 in.) round",0.0,0.0,0.8,0.0,0.55,0.0,0.04,97.42,0.0,0.035,0.25,0.0,0.2,0.0,0.20500000000000002,0.0,0.0,0.5,675,490,21
