Repository: josethomson954-coder/steel-property-predictor-

streamlit>=1.33
pandas>=2.0
numpy>=1.24
scikit-learn>=1.3
joblib>=1.3
pyarrow>=15.0

File: steel_dataset 1.csv (part 13 of 16)
Unnamed: 0,name,process,Al,Cu,Mn,N,Ni,Ti,S,Fe,Zr,P,Si,V,Mo,Co,C,Nb,B,Cr,ultimate_tensile,yield,ductility
0,AISI 4023 Steel," normalized at 925°C (1700°F), machined to 25 mm (1 in.) rounds, pseudocarburized at 925°C (1700°F), box cooled to RT, reheated to 800°C (1470°F) and oil quenched, 150°C (300°F) temper",0.0,0.0,0.8,0.0,0.0,0.0,0.04,98.4,0.0,0.035,0.25,0.0,0.25,0.0,0.225,0.0,0.0,0.0,745,440,21
2543,AISI 8620 Steel," double quenched and tempered (230°C (450°F)), carburized",0.0,0.0,0.8,0.0,0.55,0.0,0.04,97.42,0.0,0.035,0.25,0.0,0.2,0.0,0.20500000000000002,0.0,0.0,0.5,898,533,22
2544,ASTM A710 Steel," grade A, class 3, 6.4 - 50 mm inclusive",0.0,1.15,0.55,0.0,0.85,0.0,0.025,95.96000000000001,0.0,0.025,0.4,0.0,0.2,0.0,0.07,0.02,0.0,0.75,585,515,20
2545,AISI 8620 Steel," normalized, 100 mm (4 in.) round",0.0,0.0,0.8,0.0,0.55,0.0,0.04,97.42,0.0,0.035,0.25,0.0,0.2,0.0,0.20500000000000002,0.0,0.0,0.5,565,360,28
2546,AISI 8620 Steel," normalized, machined to 25 mm, pseudocarburized, reheated to 845°C, 150°C temper",0.0,0.0,0.8,0.0,0.55,0.0,0.04,97.42,0.0,0.035,0.25,0.0,0.2,0.0,0.20500000000000002,0.0,0.0,0.5,1050,855,17
2547,AISI 8620H Steel," quenched from carburizing box, 13 mm (0.5 in.) round",0.0,0.0,0.7749999999999999,0.0,0.55,0.0,0.04,97.445,0.0,0.035,0.25,0.0,0.2,0.0,0.20500000000000002,0.0,0.0,0.5,1325,1035,12
2548,AISI 8620 Steel," mock carburized, reheated and oil quenched, 150°C (300°F) temper, 13 mm (0.5 in.) round",0.0,0.0,0.8,0.0,0.55,0.0,0.04,97.42,0.0,0.035,0.25,0.0,0.2,0.0,0.20500000000000002,0.0,0.0,0.5,1380,1085,13
2549,AISI 8620H Steel, annealed 13 mm (0.5 in.) round,0.0,0.0,0.7749999999999999,0.0,0.55,0.0,0.04,97.445,0.0,0.035,0.25,0.0,0.2,0.0,0.20500000000000002,0.0,0.0,0.5,530,385,31
2550,AISI 8620H Steel," normalized (heated to 915°C air cooled), 13 mm (0.5 in.) round",0.0,0.0,0.7749999999999999,0.0,0.55,0.0,0.04,97.445,0.0,0.035,0.25,0.0,0.2,0.0,0.20500000000000002,0.0,0.0,0.5,660,370,26
2551,AISI 4620H Steel," normalized, 25 mm (1 in.) round",0.0,0.0,0.55,0.0,1.775,0.0,0.04,96.9,0.0,0.035,0.25,0.0,0.25,0.0,0.2,0.0,0.0,0.0,570,365,29
2552,AISI 8620H Steel," normalized, 25 mm (1 in.) round",0.0,0.0,0.7749999999999999,0.0,0.55,0.0,0.04,97.445,0.0,0.035,0.25,0.0,0.2,0.0,0.20500000000000002,0.0,0.0,0.5,635,360,26
2553,AISI 8620H Steel," carburized, box cooled, reheated and double quenched, 150°C (300°F) temper, 13 mm (0.5 in.) round",0.0,0.0,0.7749999999999999,0.0,0.55,0.0,0.04,97.445,0.0,0.035,0.25,0.0,0.2,0.0,0.20500000000000002,0.0,0.0,0.5,917,570,20
2554,ASTM A514 Steel," grade Q, plate thickness 64 - 120 mm",0.0,0.0,1.125,0.0,1.35,0.0,0.04,95.22,0.0,0.035,0.25,0.055,0.5,0.0,0.175,0.0,0.0,1.25,793,620,16
2555,AISI 8620 Steel," carburized, box cooled, reheated and quenched, 150°C (300°F) temper, 25 mm (1 in.) round",0.0,0.0,0.8,0.0,0.55,0.0,0.04,97.42,0.0,0.035,0.25,0.0,0.2,0.0,0.20500000000000002,0.0,0.0,0.5,958,814,19
2556,AISI 8620H Steel," normalized, machined to 13.7 mm, pseudocarburized, oil quenched, 150°C temper",0.0,0.0,0.7749999999999999,0.0,0.55,0.0,0.04,97.445,0.0,0.035,0.25,0.0,0.2,0.0,0.20500000000000002,0.0,0.0,0.5,1110,924,15
2557,AISI 8620 Steel," mock carburized, reheated and quenched, 150°C (300°F) temper, 50 mm (2 in.) round",0.0,0.0,0.8,0.0,0.55,0.0,0.04,97.42,0.0,0.035,0.25,0.0,0.2,0.0,0.20500000000000002,0.0,0.0,0.5,807,505,23
2558,ASTM A514 Steel," grade P, plate thickness 19 - 64 mm",0.0,0.0,0.575,0.0,1.35,0.0,0.04,96.007,0.0,0.035,0.275,0.0,0.525,0.0,0.16499999999999998,0.0,0.003,1.025,828,690,18
2559,AISI 8620 Steel," normalized, machined to 13.7 mm, pseudocarburized, reheated to 775°C, 150°C temper",0.0,0.0,0.8,0.0,0.55,0.0,0.04,97.42,0.0,0.035,0.25,0.0,0.2,0.0,0.20500000000000002,0.0,0.0,0.5,938,772,15
2560,AISI 8620 Steel," mock carburized, reheated and oil quenched, 230°C (450°F) temper, 13 mm (0.5 in.) round",0.0,0.0,0.8,0.0,0.55,0.0,0.04,97.42,0.0,0.035,0.25,0.0,0.2,0.0,0.20500000000000002,0.0,0.0,0.5,1225,965,14
2561,AISI 8620H Steel," mock carburized, reheated and oil quenched, 230°C (450°F) temper, 13 mm (0.5 in.) round",0.0,0.0,0.7749999999999999,0.0,0.55,0.0,0.04,97.445,0.0,0.035,0.25,0.0,0.2,0.0,0.20500000000000002,0.0,0.0,0.5,1225,965,14
2562,AISI 8620 Steel," mock carburized, reheated and oil quenched, 230°C (450°F) temper, 25 mm (1 in.) round",0.0,0.0,0.8,0.0,0.55,0.0,0.04,97.42,0.0,0.035,0.25,0.0,0.2,0.0,0.20500000000000002,0.0,0.0,0.5,855,560,19
2563,AISI 8620H Steel," direct quenched from pot, 150°C (300°F) temper, carburized",0.0,0.0,0.7749999999999999,0.0,0.55,0.0,0.04,97.445,0.0,0.035,0.25,0.0,0.2,0.0,0.20500000000000002,0.0,0.0,0.5,1324,1036,12
2564,AISI 8620H Steel," normalized, machined to 25 mm, pseudocarburized, reheated to 800°C, 150°C temper",0.0,0.0,0.7749999999999999,0.0,0.55,0.0,0.04,97.445,0.0,0.035,0.25,0.0,0.2,0.0,0.20500000000000002,0.0,0.0,0.5,958,765,16
2565,AISI 4815 Steel," pseudocarburized, reheated to 830°C (1525°F) and oil quenched, 150°C (300°F) temper, 25 mm (1 in.) round",0.0,0.0,0.5,0.0,3.5,0.0,0.04,95.295,0.0,0.035,0.22499999999999998,0.0,0.25,0.0,0.155,0.0,0.0,0.0,1075,910,15
2566,AISI 8620H Steel," quenched from carburizing box, 50 mm (2 in.) round",0.0,0.0,0.7749999999999999,0.0,0.55,0.0,0.04,97.445,0.0,0.035,0.25,0.0,0.2,0.0,0.20500000000000002,0.0,0.0,0.5,745,560,25
2567,AISI 4820 Steel," heat treated, machined to 25 mm, pseudocarburized, 150°C (300°F) temper",0.0,0.0,0.6,0.0,3.5,0.0,0.04,95.145,0.0,0.035,0.22499999999999998,0.0,0.25,0.0,0.20500000000000002,0.0,0.0,0.0,1413,1085,11
2568,AISI 4820 Steel," normalized 860°C (1580°F), 13 mm (0.5 in.) round",0.0,0.0,0.6,0.0,3.5,0.0,0.04,95.145,0.0,0.035,0.22499999999999998,0.0,0.25,0.0,0.20500000000000002,0.0,0.0,0.0,772,495,26
2569,AISI 4815H Steel," pseudocarburized and oil quenched, 150°C (300°F) temper, 25 mm (1 in.) round",0.0,0.0,0.5,0.0,3.5,0.0,0.04,95.3,0.0,0.035,0.22499999999999998,0.0,0.25,0.0,0.15,0.0,0.0,0.0,1095,917,16
2570,AISI 4815H Steel," pseudocarburized, reheated to 800°C (1470°F) and oil quenched, 150°C (300°F) temper, 13.7 mm (1 in.) round",0.0,0.0,0.5,0.0,3.5,0.0,0.04,95.3,0.0,0.035,0.22499999999999998,0.0,0.25,0.0,0.15,0.0,0.0,0.0,1160,993,15
2571,AISI 8620 Steel," mock carburized, reheated and oil quenched, 150°C (300°F) temper, 25 mm (1 in.) round",0.0,0.0,0.8,0.0,0.55,0.0,0.04,97.42,0.0,0.035,0.25,0.0,0.2,0.0,0.20500000000000002,0.0,0.0,0.5,876,580,20
2572,AISI 8617 Steel," heat treated, machined, pseudocarburized, 150°C (300°F) temper",0.0,0.0,0.8,0.0,0.55,0.0,0.04,97.475,0.0,0.035,0.22499999999999998,0.0,0.2,0.0,0.175,0.0,0.0,0.5,883,650,19
2573,AISI 5120H Steel," heat treated, machined to 13.7 mm, pseudocarburized, reheated to 775°C (1430°F), 150°C (300°F) temper",0.0,0.0,0.8,0.0,0.0,0.0,0.04,97.9,0.0,0.035,0.22499999999999998,0.0,0.0,0.0,0.2,0.0,0.0,0.8,848,650,14
2574,AISI 4820H Steel," mock carburized, reheated to 800°C (1470°F), 150°C (300°F) temper, 25 mm (1 in.) round",0.0,0.0,0.6000000000000001,0.0,3.5,0.0,0.04,95.15,0.0,0.035,0.22499999999999998,0.0,0.25,0.0,0.2,0.0,0.0,0.0,1170,869,15
2575,AISI 4820H Steel," mock carburized, reheated to 800°C (1470°F), 230°C (450°F) temper, 100 mm (4 in.) round",0.0,0.0,0.6000000000000001,0.0,3.5,0.0,0.04,95.15,0.0,0.035,0.22499999999999998,0.0,0.25,0.0,0.2,0.0,0.0,0.0,807,550,21
2576,AISI 8620 Steel," quenched from carburizing box, 13 mm (0.5 in.) round",0.0,0.0,0.8,0.0,0.55,0.0,0.04,97.42,0.0,0.035,0.25,0.0,0.2,0.0,0.20500000000000002,0.0,0.0,0.5,1325,1035,12
2577,AISI 5120 Steel," heat treated, machined to 13.7 mm, pseudocarburized, 150°C (300°F) temper",0.0,0.0,0.8,0.0,0.0,0.0,0.04,97.905,0.0,0.035,0.22499999999999998,0.0,0.0,0.0,0.195,0.0,0.0,0.8,1020,848,14
2578,AISI 4820 Steel," mock carburized, reheated to 800°C (1470°F), 230°C (450°F) temper, 13 mm (0.5 in.) round",0.0,0.0,0.6,0.0,3.5,0.0,0.04,95.145,0.0,0.035,0.22499999999999998,0.0,0.25,0.0,0.20500000000000002,0.0,0.0,0.0,1415,1170,13
2579,AISI 8620H Steel," normalized, machined to 25 mm, pseudocarburized, oil quenched, 150°C temper",0.0,0.0,0.7749999999999999,0.0,0.55,0.0,0.04,97.445,0.0,0.035,0.25,0.0,0.2,0.0,0.20500000000000002,0.0,0.0,0.5,1075,876,14
2580,AISI 4820 Steel," normalized 860°C (1580°F), 100 mm (4 in.) round",0.0,0.0,0.6,0.0,3.5,0.0,0.04,95.145,0.0,0.035,0.22499999999999998,0.0,0.25,0.0,0.20500000000000002,0.0,0.0,0.0,717,470,22
2581,AISI 8620H Steel," double quenched and tempered (230°C (450°F)), carburized",0.0,0.0,0.7749999999999999,0.0,0.55,0.0,0.04,97.445,0.0,0.035,0.25,0.0,0.2,0.0,0.20500000000000002,0.0,0.0,0.5,898,533,22
2582,AISI 8622 Steel," heat treated, machined to 25 mm (1 in.) rounds, pseudocarburized, 150°C (300°F) temper",0.0,0.0,0.8,0.0,0.55,0.0,0.04,97.425,0.0,0.035,0.22499999999999998,0.0,0.2,0.0,0.225,0.0,0.0,0.5,1314,928,12
2583,AISI 8620H Steel," mock carburized, reheated and oil quenched, 230°C (450°F) temper, 25 mm (1 in.) round",0.0,0.0,0.7749999999999999,0.0,0.55,0.0,0.04,97.445,0.0,0.035,0.25,0.0,0.2,0.0,0.20500000000000002,0.0,0.0,0.5,855,560,19
2584,AISI 4815 Steel," pseudocarburized and oil quenched, 150°C (300°F) temper, 25 mm (1 in.) round",0.0,0.0,0.5,0.0,3.5,0.0,0.04,95.295,0.0,0.035,0.22499999999999998,0.0,0.25,0.0,0.155,0.0,0.0,0.0,1095,917,16
2585,AISI 4718H Steel," pseudocarburized, reheated to 850°C (1560°F) and oil quenched, 150°C (300°F) temper, 25 mm round",0.0,0.0,0.7749999999999999,0.0,1.05,0.0,0.04,96.89,0.0,0.04,0.22499999999999998,0.0,0.35,0.0,0.18,0.0,0.0,0.44999999999999996,1096,724,16
2586,AISI 4718 Steel," pseudocarburized, reheated to 850°C (1560°F) and oil quenched, 150°C (300°F) temper, 13.7 mm round",0.0,0.0,0.8,0.0,1.05,0.0,0.04,96.81,0.0,0.04,0.275,0.0,0.35,0.0,0.185,0.0,0.0,0.45,1172,841,13
2587,AISI 4820H Steel," single quenched and tempered (230°C (450°F)), 1.2 mm case depth",0.0,0.0,0.6000000000000001,0.0,3.5,0.0,0.04,95.15,0.0,0.035,0.22499999999999998,0.0,0.25,0.0,0.2,0.0,0.0,0.0,1415,1272,13
2588,AISI 8620H Steel," mock carburized, reheated and quenched, 150°C (300°F) temper, 50 mm (2 in.) round",0.0,0.0,0.7749999999999999,0.0,0.55,0.0,0.04,97.445,0.0,0.035,0.25,0.0,0.2,0.0,0.20500000000000002,0.0,0.0,0.5,807,505,23
2589,AISI 8620H Steel," direct quenched from pot, 230°C (450°F) temper, carburized",0.0,0.0,0.7749999999999999,0.0,0.55,0.0,0.04,97.445,0.0,0.035,0.25,0.0,0.2,0.0,0.20500000000000002,0.0,0.0,0.5,1250,926,12
2590,AISI 4820 Steel, annealed 815°C (1500°F),0.0,0.0,0.6,0.0,3.5,0.0,0.04,95.145,0.0,0.035,0.22499999999999998,0.0,0.25,0.0,0.20500000000000002,0.0,0.0,0.0,685,460,22
2591,AISI 8620H Steel," single quenched and tempered (150°C (300°F)), carburized",0.0,0.0,0.7749999999999999,0.0,0.55,0.0,0.04,97.445,0.0,0.035,0.25,0.0,0.2,0.0,0.20500000000000002,0.0,0.0,0.5,1300,1033,11
2592,AISI 8620 Steel," quenched from carburizing box, 50 mm (2 in.) round",0.0,0.0,0.8,0.0,0.55,0.0,0.04,97.42,0.0,0.035,0.25,0.0,0.2,0.0,0.20500000000000002,0.0,0.0,0.5,745,560,25
2593,AISI 8822 Steel," normalized, machined to 13.7 mm rounds, pseudocarburized, 820°C (1510°F) reheat, 150°C (300°F) temper",0.0,0.0,0.875,0.0,0.55,0.0,0.04,97.2,0.0,0.035,0.22499999999999998,0.0,0.35,0.0,0.225,0.0,0.0,0.5,1451,1041,13
2594,AISI 8620H Steel," normalized, machined to 25 mm, pseudocarburized, reheated to 775°C, 150°C temper",0.0,0.0,0.7749999999999999,0.0,0.55,0.0,0.04,97.445,0.0,0.035,0.25,0.0,0.2,0.0,0.20500000000000002,0.0,0.0,0.5,903,710,15
2595,AISI 5120H Steel," heat treated, machined to 13.7 mm, pseudocarburized, reheated to 845°C (1550°F), 150°C (300°F) temper",0.0,0.0,0.8,0.0,0.0,0.0,0.04,97.9,0.0,0.035,0.22499999999999998,0.0,0.0,0.0,0.2,0.0,0.0,0.8,979,786,16
2596,AISI E9310 Steel," single quenched and tempered at 230°C (450°F), 1.2 mm case depth",0.0,0.0,0.55,0.0,3.25,0.0,0.025,94.455,0.0,0.025,0.275,0.0,0.11499999999999999,0.0,0.10500000000000001,0.0,0.0,1.2,1158,948,15
2597,AISI 8822 Steel," normalized, machined to 25 mm (1 in.) rounds, pseudocarburized, 150°C (300°F) temper",0.0,0.0,0.875,0.0,0.55,0.0,0.04,97.2,0.0,0.035,0.22499999999999998,0.0,0.35,0.0,0.225,0.0,0.0,0.5,1314,928,12
2598,AISI 4620H Steel," normalized, machined to 25 mm (1 in.) rounds, pseudocarburized, reheated to 830°C (1525°F), quenched and tempered",0.0,0.0,0.55,0.0,1.775,0.0,0.04,96.9,0.0,0.035,0.25,0.0,0.25,0.0,0.2,0.0,0.0,0.0,945,752,17
2599,AISI 8620H Steel," normalized, machined to 13.7 mm, pseudocarburized, reheated to 840°C, 150°C temper",0.0,0.0,0.7749999999999999,0.0,0.55,0.0,0.04,97.445,0.0,0.035,0.25,0.0,0.2,0.0,0.20500000000000002,0.0,0.0,0.5,1095,910,16
2600,AISI E9310 Steel," direct quenched from pot, tempered at 150°C (300°F), 0.99 mm case depth",0.0,0.0,0.55,0.0,3.25,0.0,0.025,94.455,0.0,0.025,0.275,0.0,0.11499999999999999,0.0,0.10500000000000001,0.0,0.0,1.2,1238,993,15
2601,AISI 8622 Steel," heat treated, machined to 25 mm (1 in.) rounds, pseudocarburized, 865°C (1590°F) reheat, 150°C (300°F) temper",0.0,0.0,0.8,0.0,0.55,0.0,0.04,97.425,0.0,0.035,0.22499999999999998,0.0,0.2,0.0,0.225,0.0,0.0,0.5,1250,900,13
2602,AISI 8620H Steel," normalized, 100 mm (4 in.) round",0.0,0.0,0.7749999999999999,0.0,0.55,0.0,0.04,97.445,0.0,0.035,0.25,0.0,0.2,0.0,0.20500000000000002,0.0,0.0,0.5,565,360,28
2603,AISI 8822H Steel," normalized, machined to 25 mm (1 in.) rounds, pseudocarburized, 865°C (1590°F) reheat, 150°C (300°F) temper",0.0,0.0,0.875,0.0,0.55,0.0,0.04,97.205,0.0,0.035,0.22499999999999998,0.0,0.35,0.0,0.22,0.0,0.0,0.5,1250,900,13
2604,AISI 8622H Steel," heat treated, machined to 25 mm (1 in.) rounds, pseudocarburized, 865°C (1590°F) reheat, 150°C (300°F) temper",0.0,0.0,0.7749999999999999,0.0,0.55,0.0,0.04,97.46,0.0,0.035,0.22499999999999998,0.0,0.2,0.0,0.22,0.0,0.0,0.495,1250,900,13
2605,AISI 8822H Steel," normalized, machined to 13.7 mm rounds, pseudocarburized, 820°C (1510°F) reheat, 150°C (300°F) temper",0.0,0.0,0.875,0.0,0.55,0.0,0.04,97.205,0.0,0.035,0.22499999999999998,0.0,0.35,0.0,0.22,0.0,0.0,0.5,1451,1041,13
2606,AISI 8620H Steel," mock carburized, reheated and oil quenched, 150°C (300°F) temper, 13 mm (0.5 in.) round",0.0,0.0,0.7749999999999999,0.0,0.55,0.0,0.04,97.445,0.0,0.035,0.25,0.0,0.2,0.0,0.20500000000000002,0.0,0.0,0.5,1380,1085,13
2607,ASTM A710 Steel," grade A, class 3, thickness > 50 mm",0.0,1.15,0.55,0.0,0.85,0.0,0.025,95.96000000000001,0.0,0.025,0.4,0.0,0.2,0.0,0.07,0.02,0.0,0.75,515,450,20
2608,AISI 5120 Steel," heat treated, machined to 25 mm, pseudocarburized, reheated to 775°C (1430°F), 150°C (300°F) temper",0.0,0.0,0.8,0.0,0.0,0.0,0.04,97.905,0.0,0.035,0.22499999999999998,0.0,0.0,0.0,0.195,0.0,0.0,0.8,834,635,14
2609,AISI 8822 Steel," normalized, machined to 25 mm (1 in.) rounds, pseudocarburized, 775°C (1430°F) reheat, 150°C (300°F) temper",0.0,0.0,0.875,0.0,0.55,0.0,0.04,97.2,0.0,0.035,0.22499999999999998,0.0,0.35,0.0,0.225,0.0,0.0,0.5,1176,654,12
2610,AISI 8822H Steel," normalized, machined to 13.7 mm rounds, pseudocarburized, 865°C (1590°F) reheat, 150°C (300°F) temper",0.0,0.0,0.875,0.0,0.55,0.0,0.04,97.205,0.0,0.035,0.22499999999999998,0.0,0.35,0.0,0.22,0.0,0.0,0.5,1510,1093,13
2611,AISI E9310 Steel," annealed at 845°C (1550°F), 25 mm (1 in.) round",0.0,0.0,0.55,0.0,3.25,0.0,0.025,94.455,0.0,0.025,0.275,0.0,0.11499999999999999,0.0,0.10500000000000001,0.0,0.0,1.2,820,450,17
2612,AISI 8622H Steel," heat treated, machined to 13.7 mm rounds, pseudocarburized, 820°C (1510°F) reheat, 150°C (300°F) temper",0.0,0.0,0.7749999999999999,0.0,0.55,0.0,0.04,97.46,0.0,0.035,0.22499999999999998,0.0,0.2,0.0,0.22,0.0,0.0,0.495,1451,1041,13
2613,AISI E9310 Steel," normalized, machined to 25 mm (1 in.) rounds, pseudocarburized, 830°C (1525°F) reheat, 150°C (300°F) temper",0.0,0.0,0.55,0.0,3.25,0.0,0.025,94.455,0.0,0.025,0.275,0.0,0.11499999999999999,0.0,0.10500000000000001,0.0,0.0,1.2,1200,1034,15
2614,AISI 8822 Steel," normalized, machined to 25 mm (1 in.) rounds, pseudocarburized, 820°C (1510°F) reheat, 150°C (300°F) temper",0.0,0.0,0.875,0.0,0.55,0.0,0.04,97.2,0.0,0.035,0.22499999999999998,0.0,0.35,0.0,0.225,0.0,0.0,0.5,1204,805,14
2615,AISI E9310 Steel," normalized, machined to 13.7 mm rounds, pseudocarburized, 775°C (1430°F) reheat, 150°C (300°F) temper",0.0,0.0,0.55,0.0,3.25,0.0,0.025,94.455,0.0,0.025,0.275,0.0,0.11499999999999999,0.0,0.10500000000000001,0.0,0.0,1.2,1069,896,15
2616,AISI E9310 Steel, annealed at 845°C (1550°F),0.0,0.0,0.55,0.0,3.25,0.0,0.025,94.455,0.0,0.025,0.275,0.0,0.11499999999999999,0.0,0.10500000000000001,0.0,0.0,1.2,820,440,17
2617,AISI 8622 Steel," heat treated, machined to 25 mm (1 in.) rounds, pseudocarburized, 775°C (1430°F) reheat, 150°C (300°F) temper",0.0,0.0,0.8,0.0,0.55,0.0,0.04,97.425,0.0,0.035,0.22499999999999998,0.0,0.2,0.0,0.225,0.0,0.0,0.5,1176,654,12
2618,AISI E9310 Steel," mock carburized, 790°C (1450°F) reheat, 150°C (300°F) temper, 100 mm (4 in.) round",0.0,0.0,0.55,0.0,3.25,0.0,0.025,94.455,0.0,0.025,0.275,0.0,0.11499999999999999,0.0,0.10500000000000001,0.0,0.0,1.2,938,655,19
2619,AISI 8620H Steel," carburized, box cooled, reheated and quenched, 150°C (300°F) temper, 50 mm (2 in.) round",0.0,0.0,0.7749999999999999,0.0,0.55,0.0,0.04,97.445,0.0,0.035,0.25,0.0,0.2,0.0,0.20500000000000002,0.0,0.0,0.5,675,490,21
2620,AISI 5120H Steel," heat treated, machined to 25 mm, pseudocarburized, reheated to 845°C (1550°F), 150°C (300°F) temper",0.0,0.0,0.8,0.0,0.0,0.0,0.04,97.9,0.0,0.035,0.22499999999999998,0.0,0.0,0.0,0.2,0.0,0.0,0.8,938,758,16
2621,AISI 8620H Steel," cooled in carburizing box, reheated and quenched, 13 mm (0.5 in.) round",0.0,0.0,0.7749999999999999,0.0,0.55,0.0,0.04,97.445,0.0,0.035,0.25,0.0,0.2,0.0,0.20500000000000002,0.0,0.0,0.5,1296,1035,11
2622,AISI 8822H Steel," normalized, machined to 25 mm (1 in.) rounds, pseudocarburized, 820°C (1510°F) reheat, 150°C (300°F) temper",0.0,0.0,0.875,0.0,0.55,0.0,0.04,97.205,0.0,0.035,0.22499999999999998,0.0,0.35,0.0,0.22,0.0,0.0,0.5,1204,805,14
2623,AISI E9310H Steel," normalized at 890°C (1635°F), 13 mm (0.5 in.) round",0.0,0.0,0.55,0.0,3.25,0.0,0.05,94.485,0.0,0.0,0.22499999999999998,0.0,0.11499999999999999,0.0,0.1,0.0,0.0,1.225,917,605,20
2624,AISI 4820 Steel," normalized 860°C (1580°F), 25 mm (1 in.) round",0.0,0.0,0.6,0.0,3.5,0.0,0.04,95.145,0.0,0.035,0.22499999999999998,0.0,0.25,0.0,0.20500000000000002,0.0,0.0,0.0,758,485,24
2625,AISI E9310 Steel," normalized, machined to 13.7 mm rounds, pseudocarburized, 800°C (1470°F) reheat, 150°C (300°F) temper",0.0,0.0,0.55,0.0,3.25,0.0,0.025,94.455,0.0,0.025,0.275,0.0,0.11499999999999999,0.0,0.10500000000000001,0.0,0.0,1.2,1131,965,16
2626,AISI E9310H Steel," double quenched and tempered at 150°C (300°F), 1.4 mm case depth",0.0,0.0,0.55,0.0,3.25,0.0,0.05,94.485,0.0,0.0,0.22499999999999998,0.0,0.11499999999999999,0.0,0.1,0.0,0.0,1.225,1203,958,15
2627,AISI E9310H Steel," direct quenched from pot, tempered at 230°C (450°F), 0.99 mm case depth",0.0,0.0,0.55,0.0,3.25,0.0,0.05,94.485,0.0,0.0,0.22499999999999998,0.0,0.11499999999999999,0.0,0.1,0.0,0.0,1.225,1227,1010,15
2628,AISI 8620 Steel," direct quenched from pot, 150°C (300°F) temper, carburized",0.0,0.0,0.8,0.0,0.55,0.0,0.04,97.42,0.0,0.035,0.25,0.0,0.2,0.0,0.20500000000000002,0.0,0.0,0.5,1324,1036,12
2629,AISI E9310 Steel," normalized, machined to 13.7 mm rounds, pseudocarburized, 830°C (1525°F) reheat, 150°C (300°F) temper",0.0,0.0,0.55,0.0,3.25,0.0,0.025,94.455,0.0,0.025,0.275,0.0,0.11499999999999999,0.0,0.10500000000000001,0.0,0.0,1.2,1200,1055,16
2630,AISI E9310 Steel," normalized at 890°C (1635°F), 100 mm (4 in.) round",0.0,0.0,0.55,0.0,3.25,0.0,0.025,94.455,0.0,0.025,0.275,0.0,0.11499999999999999,0.0,0.10500000000000001,0.0,0.0,1.2,862,565,19
2631,AISI 8622 Steel," heat treated, machined to 13.7 mm rounds, pseudocarburized, 865°C (1590°F) reheat, 150°C (300°F) temper",0.0,0.0,0.8,0.0,0.55,0.0,0.04,97.425,0.0,0.035,0.22499999999999998,0.0,0.2,0.0,0.225,0.0,0.0,0.5,1510,1093,13
2632,AISI 5120 Steel," heat treated, machined to 25 mm, pseudocarburized, 150°C (300°F) temper",0.0,0.0,0.8,0.0,0.0,0.0,0.04,97.905,0.0,0.035,0.22499999999999998,0.0,0.0,0.0,0.195,0.0,0.0,0.8,986,786,13
2633,AISI E9310 Steel," direct quenched from pot, tempered at 230°C (450°F), 0.99 mm case depth",0.0,0.0,0.55,0.0,3.25,0.0,0.025,94.455,0.0,0.025,0.275,0.0,0.11499999999999999,0.0,0.10500000000000001,0.0,0.0,1.2,1227,1010,15
2634,AISI E9310H Steel," mock carburized, 790°C (1450°F) reheat, 150°C (300°F) temper, 50 mm (2 in.) round",0.0,0.0,0.55,0.0,3.25,0.0,0.05,94.485,0.0,0.0,0.22499999999999998,0.0,0.11499999999999999,0.0,0.1,0.0,0.0,1.225,1000,745,18
2635,ASTM A710 Steel," grade A, class 2, thickness > 50 mm",0.0,1.15,0.55,0.0,0.85,0.0,0.025,95.96000000000001,0.0,0.025,0.4,0.0,0.2,0.0,0.07,0.02,0.0,0.75,450,380,20
2636,AISI 8620H Steel," mock carburized, reheated and oil quenched, 150°C (300°F) temper, 25 mm (1 in.) round",0.0,0.0,0.7749999999999999,0.0,0.55,0.0,0.04,97.445,0.0,0.035,0.25,0.0,0.2,0.0,0.20500000000000002,0.0,0.0,0.5,876,580,20
2637,AISI E9310H Steel," normalized, machined to 25 mm (1 in.) rounds, pseudocarburized, 800°C (1470°F) reheat, 150°C (300°F) temper",0.0,0.0,0.55,0.0,3.25,0.0,0.05,94.485,0.0,0.0,0.22499999999999998,0.0,0.11499999999999999,0.0,0.1,0.0,0.0,1.225,1076,917,15
2638,AISI E9310 Steel," double quenched and tempered at 150°C (300°F), 1.4 mm case depth",0.0,0.0,0.55,0.0,3.25,0.0,0.025,94.455,0.0,0.025,0.275,0.0,0.11499999999999999,0.0,0.10500000000000001,0.0,0.0,1.2,1203,958,15
2639,AISI 4320 Steel," mock carburized 925°C (1700°F) for 8 hrs., reheated to 815°C (1500°F), oil quenched, 230°C (450°F) temper, 100 mm (4 in.) round",0.0,0.0,0.55,0.0,1.825,0.0,0.04,96.38,0.0,0.035,0.22499999999999998,0.0,0.25,0.0,0.195,0.0,0.0,0.5,814,515,22
2640,AISI 8617H Steel," double quenched, 150°C (300°F) temper",0.0,0.0,0.8,0.0,0.55,0.0,0.04,97.48,0.0,0.035,0.22499999999999998,0.0,0.2,0.0,0.17,0.0,0.0,0.5,820,550,23
2641,AISI 8822H Steel," normalized, machined to 25 mm (1 in.) rounds, pseudocarburized, 150°C (300°F) temper",0.0,0.0,0.875,0.0,0.55,0.0,0.04,97.205,0.0,0.035,0.22499999999999998,0.0,0.35,0.0,0.22,0.0,0.0,0.5,1314,928,12
2642,AISI 8620 Steel," normalized, 50 mm (2 in.) round",0.0,0.0,0.8,0.0,0.55,0.0,0.04,97.42,0.0,0.035,0.25,0.0,0.2,0.0,0.20500000000000002,0.0,0.0,0.5,600,360,27
2643,AISI E9310H Steel," normalized, machined to 25 mm (1 in.) rounds, pseudocarburized, 775°C (1430°F) reheat, 150°C (300°F) temper",0.0,0.0,0.55,0.0,3.25,0.0,0.05,94.485,0.0,0.0,0.22499999999999998,0.0,0.11499999999999999,0.0,0.1,0.0,0.0,1.225,1000,814,15
2644,AISI 8622H Steel," heat treated, machined to 13.7 mm rounds, pseudocarburized, 775°C (1430°F) reheat, 150°C (300°F) temper",0.0,0.0,0.7749999999999999,0.0,0.55,0.0,0.04,97.46,0.0,0.035,0.22499999999999998,0.0,0.2,0.0,0.22,0.0,0.0,0.495,1198,693,11
2645,AISI E9310H Steel," single quenched and tempered at 150°C (300°F), 1.2 mm case depth",0.0,0.0,0.55,0.0,3.25,0.0,0.05,94.485,0.0,0.0,0.22499999999999998,0.0,0.11499999999999999,0.0,0.1,0.0,0.0,1.225,1193,931,15
2646,AISI 8620H Steel," normalized, 50 mm (2 in.) round",0.0,0.0,0.7749999999999999,0.0,0.55,0.0,0.04,97.445,0.0,0.035,0.25,0.0,0.2,0.0,0.20500000000000002,0.0,0.0,0.5,600,360,27
2647,AISI E9310H Steel," mock carburized, 790°C (1450°F) reheat, 150°C (300°F) temper, 13 mm (0.5 in.) round",0.0,0.0,0.55,0.0,3.25,0.0,0.05,94.485,0.0,0.0,0.22499999999999998,0.0,0.11499999999999999,0.0,0.1,0.0,0.0,1.225,1234,986,15
2648,AISI 8622H Steel," heat treated, machined to 25 mm (1 in.) rounds, pseudocarburized, 820°C (1510°F) reheat, 150°C (300°F) temper",0.0,0.0,0.7749999999999999,0.0,0.55,0.0,0.04,97.46,0.0,0.035,0.22499999999999998,0.0,0.2,0.0,0.22,0.0,0.0,0.495,1204,805,14
2649,AISI E9310H Steel," normalized, machined to 13.7 mm rounds, pseudocarburized, 830°C (1525°F) reheat, 150°C (300°F) temper",0.0,0.0,0.55,0.0,3.25,0.0,0.05,94.485,0.0,0.0,0.22499999999999998,0.0,0.11499999999999999,0.0,0.1,0.0,0.0,1.225,1200,1055,16
2650,AISI 8822H Steel," normalized, machined to 13.7 mm rounds, pseudocarburized, 150°C (300°F) temper",0.0,0.0,0.875,0.0,0.55,0.0,0.04,97.205,0.0,0.035,0.22499999999999998,0.0,0.35,0.0,0.22,0.0,0.0,0.5,1524,1149,13
2651,AISI 8620H Steel," mock carburized, reheated and oil quenched, 230°C (450°F) temper, 100 mm (4 in.) round",0.0,0.0,0.7749999999999999,0.0,0.55,0.0,0.04,97.445,0.0,0.035,0.25,0.0,0.2,0.0,0.20500000000000002,0.0,0.0,0.5,675,385,25
2652,AISI 8620H Steel," normalized, machined to 13.7 mm, pseudocarburized, reheated to 800°C, 150°C temper",0.0,0.0,0.7749999999999999,0.0,0.55,0.0,0.04,97.445,0.0,0.035,0.25,0.0,0.2,0.0,0.20500000000000002,0.0,0.0,0.5,1040,848,15
2653,AISI Grade 18Ni (200) Maraging Steel," Aged, 150 mm square bar, tested in transverse direction",0.1,0.0,0.1,0.0,18.5,0.2,0.01,69.19,0.01,0.01,0.1,0.0,3.25,8.5,0.03,0.0,0.0,0.0,1723,1690,8
2654,AISI E9310H Steel," mock carburized, 790°C (1450°F) reheat, 230°C (450°F) temper, 25 mm (1 in.) round",0.0,0.0,0.55,0.0,3.25,0.0,0.05,94.485,0.0,0.0,0.22499999999999998,0.0,0.11499999999999999,0.0,0.1,0.0,0.0,1.225,1089,848,16
2655,AISI E9310H Steel," normalized, machined to 25 mm (1 in.) rounds, pseudocarburized, 150°C (300°F) temper",0.0,0.0,0.55,0.0,3.25,0.0,0.05,94.485,0.0,0.0,0.22499999999999998,0.0,0.11499999999999999,0.0,0.1,0.0,0.0,1.225,1200,1034,15
2656,AISI E9310H Steel," normalized at 890°C (1635°F), 25 mm (1 in.) round",0.0,0.0,0.55,0.0,3.25,0.0,0.05,94.485,0.0,0.0,0.22499999999999998,0.0,0.11499999999999999,0.0,0.1,0.0,0.0,1.225,910,570,18
2657,AISI E9310 Steel," mock carburized, 790°C (1450°F) reheat, 150°C (300°F) temper, 50 mm (2 in.) round",0.0,0.0,0.55,0.0,3.25,0.0,0.025,94.455,0.0,0.025,0.275,0.0,0.11499999999999999,0.0,0.10500000000000001,0.0,0.0,1.2,1000,745,18
2658,AISI 8620H Steel," double quenched and tempered (150°C (300°F)), carburized",0.0,0.0,0.7749999999999999,0.0,0.55,0.0,0.04,97.445,0.0,0.035,0.25,0.0,0.2,0.0,0.20500000000000002,0.0,0.0,0.5,917,572,20
2659,AISI E9310H Steel," single quenched and tempered at 230°C (450°F), 1.2 mm case depth",0.0,0.0,0.55,0.0,3.25,0.0,0.05,94.485,0.0,0.0,0.22499999999999998,0.0,0.11499999999999999,0.0,0.1,0.0,0.0,1.225,1158,948,15
2660,AISI E9310 Steel," normalized at 890°C (1635°F), 50 mm (2 in.) round",0.0,0.0,0.55,0.0,3.25,0.0,0.025,94.455,0.0,0.025,0.275,0.0,0.11499999999999999,0.0,0.10500000000000001,0.0,0.0,1.2,903,565,19
2661,AISI E9310H Steel," normalized at 890°C (1635°F), 100 mm (4 in.) round",0.0,0.0,0.55,0.0,3.25,0.0,0.05,94.485,0.0,0.0,0.22499999999999998,0.0,0.11499999999999999,0.0,0.1,0.0,0.0,1.225,862,565,19
2662,AISI E9310 Steel," mock carburized, 790°C (1450°F) reheat, 150°C (300°F) temper, 13 mm (0.5 in.) round",0.0,0.0,0.55,0.0,3.25,0.0,0.025,94.455,0.0,0.025,0.275,0.0,0.11499999999999999,0.0,0.10500000000000001,0.0,0.0,1.2,1234,986,15
2663,AISI 8622 Steel," heat treated, machined to 13.7 mm rounds, pseudocarburized, 820°C (1510°F) reheat, 150°C (300°F) temper",0.0,0.0,0.8,0.0,0.55,0.0,0.04,97.425,0.0,0.035,0.22499999999999998,0.0,0.2,0.0,0.225,0.0,0.0,0.5,1451,1041,13
2664,AISI E9310H Steel," annealed at 845°C (1550°F), 25 mm (1 in.) round",0.0,0.0,0.55,0.0,3.25,0.0,0.05,94.485,0.0,0.0,0.22499999999999998,0.0,0.11499999999999999,0.0,0.1,0.0,0.0,1.225,820,450,17
2665,AISI 8620H Steel," quenched from carburizing box, 25 mm (1 in.) round",0.0,0.0,0.7749999999999999,0.0,0.55,0.0,0.04,97.445,0.0,0.035,0.25,0.0,0.2,0.0,0.20500000000000002,0.0,0.0,0.5,931,758,16
2666,AISI E9310H Steel," mock carburized, 790°C (1450°F) reheat, 230°C (450°F) temper, 100 mm (4 in.) round",0.0,0.0,0.55,0.0,3.25,0.0,0.05,94.485,0.0,0.0,0.22499999999999998,0.0,0.11499999999999999,0.0,0.1,0.0,0.0,1.225,910,660,20
2667,AISI E9310H Steel," normalized, machined to 25 mm (1 in.) rounds, pseudocarburized, 830°C (1525°F) reheat, 150°C (300°F) temper",0.0,0.0,0.55,0.0,3.25,0.0,0.05,94.485,0.0,0.0,0.22499999999999998,0.0,0.11499999999999999,0.0,0.1,0.0,0.0,1.225,1200,1034,15
2668,AISI E9310H Steel," direct quenched from pot, tempered at 150°C (300°F), 0.99 mm case depth",0.0,0.0,0.55,0.0,3.25,0.0,0.05,94.485,0.0,0.0,0.22499999999999998,0.0,0.11499999999999999,0.0,0.1,0.0,0.0,1.225,1238,993,15
2669,AISI E9310H Steel," normalized, machined to 13.7 mm rounds, pseudocarburized, 775°C (1430°F) reheat, 150°C (300°F) temper",0.0,0.0,0.55,0.0,3.25,0.0,0.05,94.485,0.0,0.0,0.22499999999999998,0.0,0.11499999999999999,0.0,0.1,0.0,0.0,1.225,1069,896,15
2670,AISI 8622H Steel," heat treated, machined to 25 mm (1 in.) rounds, pseudocarburized, 150°C (300°F) temper",0.0,0.0,0.7749999999999999,0.0,0.55,0.0,0.04,97.46,0.0,0.035,0.22499999999999998,0.0,0.2,0.0,0.22,0.0,0.0,0.495,1314,928,12
2671,AISI E9310 Steel," normalized at 890°C (1635°F), 13 mm (0.5 in.) round",0.0,0.0,0.55,0.0,3.25,0.0,0.025,94.455,0.0,0.025,0.275,0.0,0.11499999999999999,0.0,0.10500000000000001,0.0,0.0,1.2,917,605,20
2672,AISI 8622H Steel," heat treated, machined to 13.7 mm rounds, pseudocarburized, 865°C (1590°F) reheat, 150°C (300°F) temper",0.0,0.0,0.7749999999999999,0.0,0.55,0.0,0.04,97.46,0.0,0.035,0.22499999999999998,0.0,0.2,0.0,0.22,0.0,0.0,0.495,1510,1093,13
2673,AISI E9310 Steel," normalized, machined to 13.7 mm rounds, pseudocarburized, 150°C (300°F) temper",0.0,0.0,0.55,0.0,3.25,0.0,0.025,94.455,0.0,0.025,0.275,0.0,0.11499999999999999,0.0,0.10500000000000001,0.0,0.0,1.2,1289,1117,15
2674,AISI 8622 Steel," heat treated, machined to 13.7 mm rounds, pseudocarburized, 775°C (1430°F) reheat, 150°C (300°F) temper",0.0,0.0,0.8,0.0,0.55,0.0,0.04,97.425,0.0,0.035,0.22499999999999998,0.0,0.2,0.0,0.225,0.0,0.0,0.5,1198,693,11
2675,AISI 8622 Steel," heat treated, machined to 25 mm (1 in.) rounds, pseudocarburized, 820°C (1510°F) reheat, 150°C (300°F) temper",0.0,0.0,0.8,0.0,0.55,0.0,0.04,97.425,0.0,0.035,0.22499999999999998,0.0,0.2,0.0,0.225,0.0,0.0,0.5,1204,805,14
2676,AISI 4718H Steel," pseudocarburized, reheated to 800°C (1470°F) and oil quenched, 150°C (300°F) temper, 13.7 mm round",0.0,0.0,0.7749999999999999,0.0,1.05,0.0,0.04,96.89,0.0,0.04,0.22499999999999998,0.0,0.35,0.0,0.18,0.0,0.0,0.44999999999999996,1159,834,13
2677,AISI 8620H Steel," single quenched and tempered (230°C (450°F)), carburized",0.0,0.0,0.7749999999999999,0.0,0.55,0.0,0.04,97.445,0.0,0.035,0.25,0.0,0.2,0.0,0.20500000000000002,0.0,0.0,0.5,1157,833,14
2678,AISI E9310 Steel," mock carburized, 790°C (1450°F) reheat, 230°C (450°F) temper, 50 mm (2 in.) round",0.0,0.0,0.55,0.0,3.25,0.0,0.025,94.455,0.0,0.025,0.275,0.0,0.11499999999999999,0.0,0.10500000000000001,0.0,0.0,1.2,993,731,17
2679,AISI 8822 Steel," normalized, machined to 13.7 mm rounds, pseudocarburized, 775°C (1430°F) reheat, 150°C (300°F) temper",0.0,0.0,0.875,0.0,0.55,0.0,0.04,97.2,0.0,0.035,0.22499999999999998,0.0,0.35,0.0,0.225,0.0,0.0,0.5,1198,693,11
2680,AISI E9310H Steel," normalized at 890°C (1635°F), 50 mm (2 in.) round",0.0,0.0,0.55,0.0,3.25,0.0,0.05,94.485,0.0,0.0,0.22499999999999998,0.0,0.11499999999999999,0.0,0.1,0.0,0.0,1.225,903,565,19
2681,AISI 8822 Steel," normalized, machined to 13.7 mm rounds, pseudocarburized, 150°C (300°F) temper",0.0,0.0,0.875,0.0,0.55,0.0,0.04,97.2,0.0,0.035,0.22499999999999998,0.0,0.35,0.0,0.225,0.0,0.0,0.5,1524,1149,13
2682,AISI E9310H Steel," mock carburized, 790°C (1450°F) reheat, 230°C (450°F) temper, 13 mm (0.5 in.) round",0.0,0.0,0.55,0.0,3.25,0.0,0.05,94.485,0.0,0.0,0.22499999999999998,0.0,0.11499999999999999,0.0,0.1,0.0,0.0,1.225,1227,979,15
2683,AISI E9310 Steel," normalized, machined to 25 mm (1 in.) rounds, pseudocarburized, 150°C (300°F) temper",0.0,0.0,0.55,0.0,3.25,0.0,0.025,94.455,0.0,0.025,0.275,0.0,0.11499999999999999,0.0,0.10500000000000001,0.0,0.0,1.2,1200,1034,15
2684,AISI 8620 Steel," normalized, machined to 13.7 mm, pseudocarburized, oil quenched, 150°C temper",0.0,0.0,0.8,0.0,0.55,0.0,0.04,97.42,0.0,0.035,0.25,0.0,0.2,0.0,0.20500000000000002,0.0,0.0,0.5,1110,924,15
2685,AISI E9310H Steel, normalized at 890°C (1635°F),0.0,0.0,0.55,0.0,3.25,0.0,0.05,94.485,0.0,0.0,0.22499999999999998,0.0,0.11499999999999999,0.0,0.1,0.0,0.0,1.225,910,570,18
2686,AISI E9310H Steel," mock carburized, 790°C (1450°F) reheat, 230°C (450°F) temper, 50 mm (2 in.) round",0.0,0.0,0.55,0.0,3.25,0.0,0.05,94.485,0.0,0.0,0.22499999999999998,0.0,0.11499999999999999,0.0,0.1,0.0,0.0,1.225,993,731,17
2687,AISI 8622 Steel," heat treated, machined to 13.7 mm rounds, pseudocarburized, 150°C (300°F) temper",0.0,0.0,0.8,0.0,0.55,0.0,0.04,97.425,0.0,0.035,0.22499999999999998,0.0,0.2,0.0,0.225,0.0,0.0,0.5,1524,1149,13
2688,AISI E9310H Steel," normalized, machined to 13.7 mm rounds, pseudocarburized, 800°C (1470°F) reheat, 150°C (300°F) temper",0.0,0.0,0.55,0.0,3.25,0.0,0.05,94.485,0.0,0.0,0.22499999999999998,0.0,0.11499999999999999,0.0,0.1,0.0,0.0,1.225,1131,965,16
2689,ASTM A710 Steel," grade A, class 2, 6.4 - 25 mm inclusive",0.0,1.15,0.55,0.0,0.85,0.0,0.025,95.96000000000001,0.0,0.025,0.4,0.0,0.2,0.0,0.07,0.02,0.0,0.75,495,450,20
2690,AISI 8620H Steel," mock carburized, reheated and oil quenched, 150°C (300°F) temper, 100 mm (4 in.) round",0.0,0.0,0.7749999999999999,0.0,0.55,0.0,0.04,97.445,0.0,0.035,0.25,0.0,0.2,0.0,0.20500000000000002,0.0,0.0,0.5,675,400,24
2691,AISI 4820 Steel," mock carburized, reheated to 800°C (1470°F), 230°C (450°F) temper, 25 mm (1 in.) round",0.0,0.0,0.6,0.0,3.5,0.0,0.04,95.145,0.0,0.035,0.22499999999999998,0.0,0.25,0.0,0.20500000000000002,0.0,0.0,0.0,1125,827,15
2692,AISI E9310 Steel," mock carburized, 790°C (1450°F) reheat, 230°C (450°F) temper, 25 mm (1 in.) round",0.0,0.0,0.55,0.0,3.25,0.0,0.025,94.455,0.0,0.025,0.275,0.0,0.11499999999999999,0.0,0.10500000000000001,0.0,0.0,1.2,1089,848,16
2693,AISI 4118 Steel," mock carburized at 925°C (1700°F) for 8 hours, reheated to 830°C (1525°F), oil quenched, 150°C (300°F) temper, 230°C (450°F) temper, 14 mm (0.55 in.) round",0.0,0.0,0.8,0.0,0.0,0.0,0.04,98.055,0.0,0.035,0.25,0.0,0.11499999999999999,0.0,0.20500000000000002,0.0,0.0,0.5,951,617,17
2694,ASTM A131 Steel, grade DH36,0.0,0.35,1.25,0.0,0.4,0.0,0.04,96.96,0.0,0.04,0.3,0.1,0.08,0.0,0.18,0.05,0.0,0.25,490,350,19
2695,AISI 8620H Steel," normalized, machined to 13.7 mm, pseudocarburized, reheated to 775°C, 150°C temper",0.0,0.0,0.7749999999999999,0.0,0.55,0.0,0.04,97.445,0.0,0.035,0.25,0.0,0.2,0.0,0.20500000000000002,0.0,0.0,0.5,938,772,15
2696,AISI E9310 Steel," single quenched and tempered at 150°C (300°F), 1.2 mm case depth",0.0,0.0,0.55,0.0,3.25,0.0,0.025,94.455,0.0,0.025,0.275,0.0,0.11499999999999999,0.0,0.10500000000000001,0.0,0.0,1.2,1193,931,15
2697,ASTM A131 Steel, grade D,0.0,0.0,1.025,0.0,0.0,0.0,0.04,98.46,0.0,0.04,0.22499999999999998,0.0,0.0,0.0,0.21,0.0,0.0,0.0,400,220,21
2698,AISI E9310 Steel," double quenched and tempered at 230°C (450°F), 1.4 mm case depth",0.0,0.0,0.55,0.0,3.25,0.0,0.025,94.455,0.0,0.025,0.275,0.0,0.11499999999999999,0.0,0.10500000000000001,0.0,0.0,1.2,1169,951,14
2699,AISI 8822H Steel," normalized, machined to 25 mm (1 in.) rounds, pseudocarburized, 775°C (1430°F) reheat, 150°C (300°F) temper",0.0,0.0,0.875,0.0,0.55,0.0,0.04,97.205,0.0,0.035,0.22499999999999998,0.0,0.35,0.0,0.22,0.0,0.0,0.5,1176,654,12
2700,ASTM A135 Steel, grade A,0.0,0.0,0.95,0.0,0.0,0.0,0.06,98.69,0.0,0.05,0.0,0.0,0.0,0.0,0.25,0.0,0.0,0.0,330,205,35
2701,ASTM A131 Steel, grade EH32,0.0,0.35,1.25,0.0,0.4,0.0,0.05,96.95,0.0,0.04,0.3,0.1,0.08,0.0,0.18,0.05,0.0,0.25,470,315,19
2702,AISI 4320H Steel," normalized 925°C (1700°F) in 32 mm rounds, machined to 13.7 mm rounds, pseudocarburized at 925°C (1700°F) for 8 hrs., box cooled to 20°C, oil quenched, 150°C (300°F) temper",0.0,0.0,0.55,0.0,1.775,0.0,0.04,96.425,0.0,0.035,0.22499999999999998,0.0,0.25,0.0,0.2,0.0,0.0,0.5,1240,1020,14
2703,ASTM A182," Grade F11, Class 2",0.0,0.0,0.55,0.0,0.0,0.0,0.04,96.7,0.0,0.04,0.75,0.0,0.545,0.0,0.125,0.0,0.0,1.25,485,275,20
2704,ASTM A285, Grade A,0.0,0.0,0.9,0.0,0.0,0.0,0.04,98.855,0.0,0.035,0.0,0.0,0.0,0.0,0.17,0.0,0.0,0.0,310,165,27
2705,ASTM A424 Steel," type I, direct cover coat",0.0,0.0,0.6,0.0,0.0,0.0,0.04,99.352,0.0,0.0,0.0,0.0,0.0,0.0,0.008,0.0,0.0,0.0,310,170,42
2706,AISI E9310H Steel, annealed at 845°C (1550°F),0.0,0.0,0.55,0.0,3.25,0.0,0.05,94.485,0.0,0.0,0.22499999999999998,0.0,0.11499999999999999,0.0,0.1,0.0,0.0,1.225,820,440,17
2707,ASTM A424 Steel," type II, composition B, commercial quality",0.0,0.0,0.2,0.0,0.0,0.0,0.04,99.665,0.0,0.015,0.0,0.0,0.0,0.0,0.08,0.0,0.0,0.0,345,240,28
2708,ASTM A424 Steel," type II, composition B, drawing quality",0.0,0.0,0.2,0.0,0.0,0.0,0.035,99.67,0.0,0.015,0.0,0.0,0.0,0.0,0.08,0.0,0.0,0.0,295,200,38
2709,ASTM A139 Steel, grade B,0.0,0.0,1.0,0.0,0.0,0.0,0.05,98.61,0.0,0.04,0.0,0.0,0.0,0.0,0.3,0.0,0.0,0.0,415,240,30
2710,AISI 4023 Steel," normalized at 925°C (1700°F), machined to 25 mm (1 in.) rounds, pseudocarburized at 925°C (1700°F), box cooled to RT, reheated to 855°C (1570°F) and oil quenched, 150°C (300°F) temper",0.0,0.0,0.8,0.0,0.0,0.0,0.04,98.4,0.0,0.035,0.25,0.0,0.25,0.0,0.225,0.0,0.0,0.0,786,495,22
2711,AISI 8620 Steel," mock carburized, reheated and oil quenched, 230°C (450°F) temper, 100 mm (4 in.) round",0.0,0.0,0.8,0.0,0.55,0.0,0.04,97.42,0.0,0.035,0.25,0.0,0.2,0.0,0.20500000000000002,0.0,0.0,0.5,675,385,25
2712,ASTM A285, Grade C,0.0,0.0,0.9,0.0,0.0,0.0,0.04,98.745,0.0,0.035,0.0,0.0,0.0,0.0,0.28,0.0,0.0,0.0,380,205,23
2713,ASTM A285, Grade B,0.0,0.0,0.9,0.0,0.0,0.0,0.04,98.805,0.0,0.035,0.0,0.0,0.0,0.0,0.22,0.0,0.0,0.0,345,185,25
2714,AISI 8622H Steel," heat treated, machined to 13.7 mm rounds, pseudocarburized, 150°C (300°F) temper",0.0,0.0,0.7749999999999999,0.0,0.55,0.0,0.04,97.46,0.0,0.035,0.22499999999999998,0.0,0.2,0.0,0.22,0.0,0.0,0.495,1524,1149,13
2715,AISI E9310H Steel," mock carburized, 790°C (1450°F) reheat, 150°C (300°F) temper, 25 mm (1 in.) round",0.0,0.0,0.55,0.0,3.25,0.0,0.05,94.485,0.0,0.0,0.22499999999999998,0.0,0.11499999999999999,0.0,0.1,0.0,0.0,1.225,1096,848,15
2716,AISI 8620H Steel," mock carburized, reheated and oil quenched, 230°C (450°F) temper, 50 mm (2 in.) round",0.0,0.0,0.7749999999999999,0.0,0.55,0.0,0.04,97.445,0.0,0.035,0.25,0.0,0.2,0.0,0.20500000000000002,0.0,0.0,0.5,786,495,22
2717,AISI E9310 Steel," mock carburized, 790°C (1450°F) reheat, 150°C (300°F) temper, 25 mm (1 in.) round",0.0,0.0,0.55,0.0,3.25,0.0,0.025,94.455,0.0,0.025,0.275,0.0,0.11499999999999999,0.0,0.10500000000000001,0.0,0.0,1.2,1096,848,15
2718,ASTM A131 Steel, grade A,0.0,0.0,0.65,0.0,0.0,0.0,0.05,98.99,0.0,0.05,0.0,0.0,0.0,0.0,0.26,0.0,0.0,0.0,400,220,21
2719,AISI E9310 Steel," normalized, machined to 25 mm (1 in.) rounds, pseudocarburized, 775°C (1430°F) reheat, 150°C (300°F) temper",0.0,0.0,0.55,0.0,3.25,0.0,0.025,94.455,0.0,0.025,0.275,0.0,0.11499999999999999,0.0,0.10500000000000001,0.0,0.0,1.2,1000,814,15
2720,AISI 4820H Steel," direct quenched from pot, tempered (150°C (300°F)), 0.99 mm case depth",0.0,0.0,0.6000000000000001,0.0,3.5,0.0,0.04,95.15,0.0,0.035,0.22499999999999998,0.0,0.25,0.0,0.2,0.0,0.0,0.0,1415,1141,13
2721,ASTM A500 Steel," grade A, shaped structural tubing",0.0,0.18,0.0,0.0,0.0,0.0,0.063,99.407,0.0,0.05,0.0,0.0,0.0,0.0,0.3,0.0,0.0,0.0,310,270,25
2722,AISI E9310H Steel," normalized, machined to 13.7 mm rounds, pseudocarburized, 150°C (300°F) temper",0.0,0.0,0.55,0.0,3.25,0.0,0.05,94.485,0.0,0.0,0.22499999999999998,0.0,0.11499999999999999,0.0,0.1,0.0,0.0,1.225,1289,1117,15
2723,AISI 8620 Steel," normalized, machined to 25 mm, pseudocarburized, oil quenched, 150°C temper",0.0,0.0,0.8,0.0,0.55,0.0,0.04,97.42,0.0,0.035,0.25,0.0,0.2,0.0,0.20500000000000002,0.0,0.0,0.5,1075,876,14
2724,ASTM A709 Steel," Grade 100 and 100W, _ 64 mm",0.0,0.0,0.95,0.0,0.0,0.0,0.04,98.82,0.0,0.035,0.0,0.0,0.0,0.0,0.155,0.0,0.0,0.0,760,690,18
2725,ASTM A424 Steel," type I, drawing quality",0.0,0.0,0.6,0.0,0.0,0.0,0.035,99.357,0.0,0.0,0.0,0.0,0.0,0.0,0.008,0.0,0.0,0.0,275,170,45
2726,ASTM A424 Steel," type II, composition A, commercial quality",0.0,0.0,0.12,0.0,0.0,0.0,0.04,99.785,0.0,0.015,0.0,0.0,0.0,0.0,0.04,0.0,0.0,0.0,345,240,28
2727,ASTM A514 Steel," grade F, plate thickness _ 19 mm",0.0,0.325,0.8,0.0,0.85,0.0,0.04,96.46175,0.0,0.04,0.25,0.055,0.5,0.0,0.15000000000000002,0.0,0.0032500000000000003,0.525,760,690,18
2728,ASTM A424 Steel," type II, composition A, drawing quality",0.0,0.0,0.12,0.0,0.0,0.0,0.035,99.79,0.0,0.015,0.0,0.0,0.0,0.0,0.04,0.0,0.0,0.0,295,200,38
2729,ASTM A514 Steel," grade F, plate thickness 64 - 150 mm",0.0,0.325,0.8,0.0,0.85,0.0,0.04,96.46175,0.0,0.04,0.25,0.055,0.5,0.0,0.15000000000000002,0.0,0.0032500000000000003,0.525,690,620,16
2730,AISI 8620H Steel, annealed 25 mm (1 in.) round,0.0,0.0,0.7749999999999999,0.0,0.55,0.0,0.04,97.445,0.0,0.035,0.25,0.0,0.2,0.0,0.20500000000000002,0.0,0.0,0.5,540,385,31
