Repository: josethomson954-coder/steel-property-predictor-

streamlit>=1.33
pandas>=2.0
numpy>=1.24
scikit-learn>=1.3
joblib>=1.3
pyarrow>=15.0

File: steel_dataset 1.csv (part 14 of 16)
Unnamed: 0,name,process,Al,Cu,Mn,N,Ni,Ti,S,Fe,Zr,P,Si,V,Mo,Co,C,Nb,B,Cr,ultimate_tensile,yield,ductility
0,AISI 4023 Steel," normalized at 925°C (1700°F), machined to 25 mm (1 in.) rounds, pseudocarburized at 925°C (1700°F), box cooled to RT, reheated to 800°C (1470°F) and oil quenched, 150°C (300°F) temper",0.0,0.0,0.8,0.0,0.0,0.0,0.04,98.4,0.0,0.035,0.25,0.0,0.25,0.0,0.225,0.0,0.0,0.0,745,440,21
2731,ASTM A514 Steel," grade D, plate thickness _ 19 mm",0.0,0.3,0.55,0.0,0.0,0.07,0.0,97.435,0.0,0.0,0.28,0.0,0.2,0.0,0.165,0.0,0.0,1.0,760,690,18
2732,AISI E9310 Steel," mock carburized, 790°C (1450°F) reheat, 230°C (450°F) temper, 13 mm (0.5 in.) round",0.0,0.0,0.55,0.0,3.25,0.0,0.025,94.455,0.0,0.025,0.275,0.0,0.11499999999999999,0.0,0.10500000000000001,0.0,0.0,1.2,1227,979,15
2733,ASTM A514 Steel," grade K, plate thickness 19 - 64 mm",0.0,0.0,1.3,0.0,0.0,0.0,0.0,97.8,0.0,0.0,0.25,0.0,0.5,0.0,0.15000000000000002,0.0,0.0,0.0,760,690,18
2734,ASTM A139 Steel, grade A,0.0,0.0,1.0,0.0,0.0,0.0,0.05,98.91,0.0,0.04,0.0,0.0,0.0,0.0,0.0,0.0,0.0,0.0,330,205,35
2735,AISI 8822H Steel," normalized, machined to 13.7 mm rounds, pseudocarburized, 775°C (1430°F) reheat, 150°C (300°F) temper",0.0,0.0,0.875,0.0,0.55,0.0,0.04,97.205,0.0,0.035,0.22499999999999998,0.0,0.35,0.0,0.22,0.0,0.0,0.5,1198,693,11
2736,ASTM A514 Steel," grade E, plate thickness 64 - 150 mm",0.0,0.0,0.55,0.0,0.0,0.055,0.04,96.652,0.0,0.04,0.30000000000000004,0.0,0.5,0.0,0.16,0.0,0.003,1.7,690,620,16
2737,AISI E9310 Steel," normalized, machined to 25 mm (1 in.) rounds, pseudocarburized, 800°C (1470°F) reheat, 150°C (300°F) temper",0.0,0.0,0.55,0.0,3.25,0.0,0.025,94.455,0.0,0.025,0.275,0.0,0.11499999999999999,0.0,0.10500000000000001,0.0,0.0,1.2,1076,917,15
2738,ASTM A500 Steel," grade C, shaped structural tubing",0.0,0.18,1.4,0.0,0.0,0.0,0.063,98.037,0.0,0.05,0.0,0.0,0.0,0.0,0.27,0.0,0.0,0.0,425,345,21
2739,ASTM A514 Steel," grade E, plate thickness _ 19 mm",0.0,0.0,0.55,0.0,0.0,0.055,0.04,96.652,0.0,0.04,0.30000000000000004,0.0,0.5,0.0,0.16,0.0,0.003,1.7,760,690,18
2740,ASTM A514 Steel," grade A, plate thickness _ 19 mm",0.0,0.0,0.9500000000000001,0.0,0.0,0.0,0.04,97.2075,0.1,0.04,0.6000000000000001,0.0,0.23,0.0,0.18,0.0,0.0025,0.65,760,690,18
2741,ASTM A514 Steel," grade L, plate thickness 19 - 64 mm",0.0,0.3,0.55,0.0,0.0,0.07,0.0,96.905,0.0,0.0,0.28,0.0,0.33,0.0,0.165,0.0,0.0,1.4,760,690,18
2742,ASTM A283 Steel, grade B,0.0,0.2,0.9,0.0,0.0,0.0,0.05,98.6,0.0,0.04,0.04,0.0,0.0,0.0,0.17,0.0,0.0,0.0,345,185,25
2743,ASTM A514 Steel," grade H, plate thickness _ 19 mm",0.0,0.0,1.125,0.0,0.5,0.0,0.04,97.02225,0.0,0.04,0.275,0.055,0.25,0.0,0.16499999999999998,0.0,0.00275,0.525,760,690,18
2744,ASTM A131 Steel, grade B,0.0,0.0,0.9500000000000001,0.0,0.0,0.0,0.04,98.41,0.0,0.04,0.35,0.0,0.0,0.0,0.21,0.0,0.0,0.0,400,220,21
2745,ASTM A135 Steel, grade B,0.0,0.0,0.3,0.0,0.0,0.0,0.06,99.29,0.0,0.05,0.0,0.0,0.0,0.0,0.3,0.0,0.0,0.0,415,240,30
2746,ASTM A500 Steel," grade C, round structural tubing",0.0,0.18,1.4,0.0,0.0,0.0,0.063,98.037,0.0,0.05,0.0,0.0,0.0,0.0,0.27,0.0,0.0,0.0,425,315,21
2747,ASTM A446 Steel, grade C,0.0,0.2,0.0,0.0,0.0,0.0,0.04,99.41,0.0,0.1,0.0,0.0,0.0,0.0,0.25,0.0,0.0,0.0,380,275,16
2748,ASTM A139 Steel, grade E,0.0,0.0,1.4,0.0,0.0,0.0,0.05,98.21,0.0,0.04,0.0,0.0,0.0,0.0,0.3,0.0,0.0,0.0,455,360,22
2749,ASTM A514 Steel," grade C, plate thickness _ 19 mm",0.0,0.0,1.3,0.0,0.0,0.0,0.04,98.017,0.0,0.04,0.22499999999999998,0.0,0.22499999999999998,0.0,0.15000000000000002,0.0,0.003,0.0,760,690,18
2750,ASTM A570 Steel, grade 30,0.0,0.2,0.9,0.0,0.0,0.0,0.05,98.56,0.0,0.04,0.0,0.0,0.0,0.0,0.25,0.0,0.0,0.0,340,205,17
2751,ASTM A139 Steel, grade C,0.0,0.0,1.2,0.0,0.0,0.0,0.05,98.41,0.0,0.04,0.0,0.0,0.0,0.0,0.3,0.0,0.0,0.0,415,290,25
2752,ASTM A678 Steel, grade A,0.0,0.275,1.2,0.0,0.25,0.0,0.05,97.37,0.0,0.04,0.325,0.0,0.08,0.0,0.16,0.0,0.0,0.25,485,345,22
2753,AISI E9310 Steel," normalized at 890°C (1635°F), 25 mm (1 in.) round",0.0,0.0,0.55,0.0,3.25,0.0,0.025,94.455,0.0,0.025,0.275,0.0,0.11499999999999999,0.0,0.10500000000000001,0.0,0.0,1.2,910,570,18
2754,ASTM A514 Steel," grade E, plate thickness 19 - 64 mm",0.0,0.0,0.55,0.0,0.0,0.055,0.04,96.652,0.0,0.04,0.30000000000000004,0.0,0.5,0.0,0.16,0.0,0.003,1.7,760,690,18
2755,ASTM A283 Steel, grade A,0.0,0.2,0.9,0.0,0.0,0.0,0.05,98.63,0.0,0.04,0.04,0.0,0.0,0.0,0.14,0.0,0.0,0.0,310,165,27
2756,AISI 8620 Steel," quenched from carburizing box, 25 mm (1 in.) round",0.0,0.0,0.8,0.0,0.55,0.0,0.04,97.42,0.0,0.035,0.25,0.0,0.2,0.0,0.20500000000000002,0.0,0.0,0.5,931,758,16
2757,AISI E9310H Steel," double quenched and tempered at 230°C (450°F), 1.4 mm case depth",0.0,0.0,0.55,0.0,3.25,0.0,0.05,94.485,0.0,0.0,0.22499999999999998,0.0,0.11499999999999999,0.0,0.1,0.0,0.0,1.225,1169,951,14
2758,AISI 8620H Steel," normalized, machined to 25 mm, pseudocarburized, reheated to 845°C, 150°C temper",0.0,0.0,0.7749999999999999,0.0,0.55,0.0,0.04,97.445,0.0,0.035,0.25,0.0,0.2,0.0,0.20500000000000002,0.0,0.0,0.5,1050,855,17
2759,ASTM A573 Steel, grade 58,0.0,0.0,0.75,0.0,0.0,0.0,0.05,98.705,0.0,0.04,0.22499999999999998,0.0,0.0,0.0,0.23,0.0,0.0,0.0,400,220,21
2760,ASTM A283 Steel, grade C,0.0,0.2,0.9,0.0,0.0,0.0,0.05,98.53,0.0,0.04,0.04,0.0,0.0,0.0,0.24,0.0,0.0,0.0,380,205,22
2761,ASTM A514 Steel," grade F, plate thickness 19 - 64 mm",0.0,0.325,0.8,0.0,0.85,0.0,0.04,96.46175,0.0,0.04,0.25,0.055,0.5,0.0,0.15000000000000002,0.0,0.0032500000000000003,0.525,760,690,18
2762,AISI 8822 Steel," normalized, machined to 25 mm (1 in.) rounds, pseudocarburized, 865°C (1590°F) reheat, 150°C (300°F) temper",0.0,0.0,0.875,0.0,0.55,0.0,0.04,97.2,0.0,0.035,0.22499999999999998,0.0,0.35,0.0,0.225,0.0,0.0,0.5,1250,900,13
2763,ASTM A139 Steel, grade D,0.0,0.0,1.3,0.0,0.0,0.0,0.05,98.31,0.0,0.04,0.0,0.0,0.0,0.0,0.3,0.0,0.0,0.0,415,315,23
2764,ASTM A678 Steel, grade B,0.0,0.275,1.15,0.0,0.25,0.0,0.05,97.38,0.0,0.04,0.325,0.0,0.08,0.0,0.2,0.0,0.0,0.25,550,415,22
2765,AISI E9310 Steel, normalized at 890°C (1635°F),0.0,0.0,0.55,0.0,3.25,0.0,0.025,94.455,0.0,0.025,0.275,0.0,0.11499999999999999,0.0,0.10500000000000001,0.0,0.0,1.2,910,570,18
2766,ASTM A570 Steel, grade 33,0.0,0.2,0.9,0.0,0.0,0.0,0.05,98.56,0.0,0.04,0.0,0.0,0.0,0.0,0.25,0.0,0.0,0.0,360,230,16
2767,ASTM A203 Low Alloy Steel, Grade B,0.0,0.0,0.8,0.0,2.3,0.0,0.04,96.295,0.0,0.04,0.275,0.0,0.0,0.0,0.25,0.0,0.0,0.0,485,275,17
2768,ASTM A202 Low Alloy Steel, Grade B,0.0,0.0,1.225,0.0,0.0,0.0,0.04,97.22,0.0,0.04,0.75,0.0,0.0,0.0,0.25,0.0,0.0,0.475,585,325,15
2769,ASTM A131 Steel, Grade AH36,0.0,0.35,1.25,0.0,0.4,0.0,0.04,96.96,0.0,0.04,0.3,0.1,0.08,0.0,0.18,0.05,0.0,0.25,490,350,19
2770,ASTM A514 Steel," grade H, plate thickness 19 - 64 mm",0.0,0.0,1.125,0.0,0.5,0.0,0.04,97.02225,0.0,0.04,0.275,0.055,0.25,0.0,0.16499999999999998,0.0,0.00275,0.525,760,690,18
2771,ASTM A570 Steel, grade 50,0.0,0.2,1.35,0.0,0.0,0.0,0.05,98.11,0.0,0.04,0.0,0.0,0.0,0.0,0.25,0.0,0.0,0.0,450,345,10
2772,ASTM A514 Steel," grade L, plate thickness _ 19 mm",0.0,0.3,0.55,0.0,0.0,0.07,0.0,96.905,0.0,0.0,0.28,0.0,0.33,0.0,0.165,0.0,0.0,1.4,760,690,18
2773,ASTM A131 Steel, Grade AH32,0.0,0.35,1.25,0.0,0.4,0.0,0.04,96.96,0.0,0.04,0.3,0.1,0.08,0.0,0.18,0.05,0.0,0.25,470,315,19
2774,ASTM A131 Steel, grade DH32,0.0,0.35,1.25,0.0,0.4,0.0,0.05,96.95,0.0,0.04,0.3,0.1,0.08,0.0,0.18,0.05,0.0,0.25,470,315,19
2775,ASTM A611 Steel, grade D,0.0,0.2,0.9,0.0,0.0,0.0,0.04,98.62,0.0,0.04,0.0,0.0,0.0,0.0,0.2,0.0,0.0,0.0,275,360,20
2776,ASTM A500 Steel," grade B, shaped structural tubing",0.0,0.18,0.0,0.0,0.0,0.0,0.063,99.407,0.0,0.05,0.0,0.0,0.0,0.0,0.3,0.0,0.0,0.0,400,315,23
2777,ASTM A573 Steel, grade 70,0.0,0.0,1.025,0.0,0.0,0.0,0.05,98.33,0.0,0.04,0.275,0.0,0.0,0.0,0.28,0.0,0.0,0.0,485,290,18
2778,ASTM A514 Steel," grade B, plate thickness _ 19 mm",0.0,0.0,0.85,0.0,0.0,0.02,0.04,97.82725,0.0,0.04,0.275,0.055,0.2,0.0,0.16499999999999998,0.0,0.00275,0.525,760,690,18
2779,ASTM A204 Low Alloy Steel, Grade A,0.0,0.0,0.9,0.0,0.0,0.0,0.04,97.97,0.0,0.04,0.275,0.0,0.525,0.0,0.25,0.0,0.0,0.0,450,255,19
2780,ASTM A678 Steel," grade C, plate thickness 38 - 51 mm",0.0,0.275,1.3,0.0,0.25,0.0,0.05,97.185,0.0,0.04,0.35,0.0,0.08,0.0,0.22,0.0,0.0,0.25,585,450,19
2781,ASTM A514 Steel," grade J, plate thickness _ 19 mm",0.0,0.0,0.575,0.0,0.0,0.0,0.04,98.332,0.0,0.04,0.275,0.0,0.575,0.0,0.16,0.0,0.003,0.0,760,690,18
2782,ASTM A424 Steel," type I, commercial quality",0.0,0.0,0.6,0.0,0.0,0.0,0.04,99.35,0.0,0.0,0.0,0.0,0.0,0.0,0.01,0.0,0.0,0.0,295,230,37
2783,ASTM A203 Low Alloy Steel, Grade F,0.0,0.0,0.8,0.0,3.5,0.0,0.04,95.115,0.0,0.04,0.275,0.0,0.0,0.0,0.23,0.0,0.0,0.0,515,345,20
2784,AISI 8620 Steel," mock carburized, reheated and oil quenched, 230°C (450°F) temper, 50 mm (2 in.) round",0.0,0.0,0.8,0.0,0.55,0.0,0.04,97.42,0.0,0.035,0.25,0.0,0.2,0.0,0.20500000000000002,0.0,0.0,0.5,786,495,22
2785,ASTM A302 Alloy Steel, Grade B,0.0,0.0,1.325,0.0,0.0,0.0,0.04,97.545,0.0,0.04,0.275,0.0,0.525,0.0,0.25,0.0,0.0,0.0,550,345,15
2786,ASTM A514 Steel," grade B, plate thickness 19-32 mm (0.75-1.25 in)",0.0,0.0,0.85,0.0,0.0,0.02,0.4,97.46725,0.0,0.04,0.275,0.055,0.2,0.0,0.16499999999999998,0.0,0.00275,0.525,760,690,18
2787,ASTM A36 Steel, flange,0.0,0.2,1.0,0.0,0.0,0.0,0.05,98.145,0.0,0.04,0.275,0.0,0.0,0.0,0.29,0.0,0.0,0.0,400,250,20
2788,ASTM A611 Steel, grade C,0.0,0.2,0.6,0.0,0.0,0.0,0.04,98.92,0.0,0.04,0.0,0.0,0.0,0.0,0.2,0.0,0.0,0.0,330,230,22
2789,ASTM A514 Steel," grade K, plate thickness _ 19 mm",0.0,0.0,1.3,0.0,0.0,0.0,0.0,97.8,0.0,0.0,0.25,0.0,0.5,0.0,0.15000000000000002,0.0,0.0,0.0,760,690,18
2790,ASTM A302 Alloy Steel, Grade D,0.0,0.0,1.325,0.0,0.85,0.0,0.04,96.695,0.0,0.04,0.275,0.0,0.525,0.0,0.25,0.0,0.0,0.0,550,345,17
2791,ASTM A573 Steel, grade 65,0.0,0.0,1.025,0.0,0.0,0.0,0.05,98.35,0.0,0.04,0.275,0.0,0.0,0.0,0.26,0.0,0.0,0.0,450,240,20
2792,ASTM A529 Steel,,0.0,0.2,1.2,0.0,0.0,0.0,0.05,98.24,0.0,0.04,0.0,0.0,0.0,0.0,0.27,0.0,0.0,0.0,415,290,19
2793,ASTM A570 Steel, grade 36,0.0,0.2,0.9,0.0,0.0,0.0,0.05,98.56,0.0,0.04,0.0,0.0,0.0,0.0,0.25,0.0,0.0,0.0,365,250,17
2794,ASTM A514 Steel," Grade N, plate thickness _ 19 mm",0.0,0.0,0.95,0.0,0.0,0.0,0.0,97.24,0.08,0.0,0.65,0.0,0.25,0.0,0.18,0.0,0.0,0.65,760,690,18
2795,ASTM A699 Steel, class 2,0.0,0.0,1.55,0.0,0.0,0.0,0.025,97.565,0.0,0.04,0.4,0.0,0.3,0.0,0.06,0.06,0.0,0.0,620,515,18
2796,ASTM A709 Steel," grade 36, carbon steel shapes (> 634 kg/m)",0.0,0.0,1.0,0.0,0.0,0.0,0.05,98.365,0.0,0.04,0.275,0.0,0.0,0.0,0.27,0.0,0.0,0.0,400,250,19
2797,ASTM A202 Low Alloy Steel, Grade A,0.0,0.0,1.225,0.0,0.0,0.0,0.04,97.3,0.0,0.04,0.75,0.0,0.0,0.0,0.17,0.0,0.0,0.475,515,310,16
2798,ASTM A387 Alloy Steel," Grade 12, Class 2",0.0,0.0,0.525,0.0,0.0,0.0,0.04,97.45,0.0,0.04,0.275,0.0,0.525,0.0,0.17,0.0,0.0,0.975,450,275,19
2799,ASTM A284 Steel, grade D,0.0,0.0,0.9,0.0,0.0,0.0,0.05,98.385,0.0,0.04,0.275,0.0,0.0,0.0,0.35,0.0,0.0,0.0,415,230,21
2800,ASTM A387 Alloy Steel," Grade 22, Class 1",0.0,0.0,0.44999999999999996,0.0,0.0,0.0,0.04,95.57,0.0,0.04,0.5,0.0,1.0,0.0,0.15,0.0,0.0,2.25,415,205,18
2801,ASTM A699 Steel, class 3,0.0,0.0,1.55,0.0,0.0,0.0,0.025,97.565,0.0,0.04,0.4,0.0,0.3,0.0,0.06,0.06,0.0,0.0,585,485,18
2802,ASTM A131 Steel, Grade DS,0.0,0.0,1.175,0.0,0.0,0.0,0.04,98.36,0.0,0.04,0.22499999999999998,0.0,0.0,0.0,0.16,0.0,0.0,0.0,400,220,21
2803,ASTM A387 Alloy Steel," Grade 11, Class 1",0.0,0.0,0.525,0.0,0.0,0.0,0.04,96.775,0.0,0.04,0.65,0.0,0.55,0.0,0.17,0.0,0.0,1.25,415,240,19
2804,ASTM A131 Steel, Grade CS,0.0,0.0,1.175,0.0,0.0,0.0,0.04,98.36,0.0,0.04,0.22499999999999998,0.0,0.0,0.0,0.16,0.0,0.0,0.0,400,220,21
2805,ASTM A709 Steel," grade 36, carbon steel plate (> 200 mm wide)",0.0,0.0,1.0,0.0,0.0,0.0,0.05,98.365,0.0,0.04,0.275,0.0,0.0,0.0,0.27,0.0,0.0,0.0,400,220,20
2806,ASTM A387 Alloy Steel," Grade 2, Class 1",0.0,0.0,0.675,0.0,0.0,0.0,0.04,97.585,0.0,0.04,0.275,0.0,0.525,0.0,0.21,0.0,0.0,0.65,380,230,18
2807,ASTM A514 Steel," grade M, plate thickness 19-64 mm",0.0,0.0,0.575,0.0,1.35,0.0,0.04,97.027,0.0,0.04,0.275,0.0,0.525,0.0,0.16499999999999998,0.0,0.003,0.0,760,690,18
2808,ASTM A446 Steel, grade B,0.0,0.2,0.0,0.0,0.0,0.0,0.04,99.46,0.0,0.1,0.0,0.0,0.0,0.0,0.2,0.0,0.0,0.0,360,255,18
2809,ASTM A131 Steel, grade EH36,0.0,0.35,1.25,0.0,0.4,0.0,0.05,96.95,0.0,0.04,0.3,0.1,0.08,0.0,0.18,0.05,0.0,0.25,490,350,19
2810,ASTM A709 Steel," grade 36, carbon steel plate (_ 200 m)",0.0,0.0,1.0,0.0,0.0,0.0,0.05,98.365,0.0,0.04,0.275,0.0,0.0,0.0,0.27,0.0,0.0,0.0,400,250,20
2811,AISI E9310 Steel," mock carburized, 790°C (1450°F) reheat, 230°C (450°F) temper, 100 mm (4 in.) round",0.0,0.0,0.55,0.0,3.25,0.0,0.025,94.455,0.0,0.025,0.275,0.0,0.11499999999999999,0.0,0.10500000000000001,0.0,0.0,1.2,910,660,20
2812,ASTM A501 Steel,,0.0,0.18,0.0,0.0,0.0,0.0,0.063,99.407,0.0,0.05,0.0,0.0,0.0,0.0,0.3,0.0,0.0,0.0,400,250,20
2813,ASTM A611 Steel, grade B,0.0,0.2,0.6,0.0,0.0,0.0,0.04,98.92,0.0,0.04,0.0,0.0,0.0,0.0,0.2,0.0,0.0,0.0,310,205,24
2814,ASTM A387 Alloy Steel," Grade 12, Class 1",0.0,0.0,0.525,0.0,0.0,0.0,0.04,97.45,0.0,0.04,0.275,0.0,0.525,0.0,0.17,0.0,0.0,0.975,380,230,18
2815,ASTM A710 Steel," grade A, class 1, 6.4 - 8.0 mm thick",0.0,1.15,0.55,0.0,0.85,0.0,0.025,95.96000000000001,0.0,0.025,0.4,0.0,0.2,0.0,0.07,0.02,0.0,0.75,620,585,20
2816,ASTM A514 Steel," grade J, plate thickness 19 - 64 mm",0.0,0.0,0.575,0.0,0.0,0.0,0.04,98.332,0.0,0.04,0.275,0.0,0.575,0.0,0.16,0.0,0.003,0.0,760,690,18
2817,ASTM A283 Steel, grade D,0.0,0.2,0.9,0.0,0.0,0.0,0.05,98.5,0.0,0.04,0.04,0.0,0.0,0.0,0.27,0.0,0.0,0.0,415,230,20
2818,ASTM A203 Low Alloy Steel, Grade D,0.0,0.0,0.8,0.0,3.5,0.0,0.04,95.145,0.0,0.04,0.275,0.0,0.0,0.0,0.2,0.0,0.0,0.0,450,255,19
2819,ASTM A446 Steel, grade A,0.0,0.2,0.0,0.0,0.0,0.0,0.04,99.52,0.0,0.04,0.0,0.0,0.0,0.0,0.2,0.0,0.0,0.0,310,230,20
2820,ASTM A500 Steel," grade A, Round Structural Tubing",0.0,0.18,0.0,0.0,0.0,0.0,0.063,99.407,0.0,0.05,0.0,0.0,0.0,0.0,0.3,0.0,0.0,0.0,310,230,25
2821,ASTM A242 Steel," type 1, 19 mm thick",0.0,0.2,1.0,0.0,0.0,0.0,0.05,98.45,0.0,0.15,0.0,0.0,0.0,0.0,0.15,0.0,0.0,0.0,435,290,18
2822,ASTM A302 Alloy Steel, Grade A,0.0,0.0,1.125,0.0,0.0,0.0,0.04,97.745,0.0,0.04,0.275,0.0,0.525,0.0,0.25,0.0,0.0,0.0,515,310,15
2823,ASTM A387 Alloy Steel," Grade 11, Class 2",0.0,0.0,0.525,0.0,0.0,0.0,0.04,96.775,0.0,0.04,0.65,0.0,0.55,0.0,0.17,0.0,0.0,1.25,515,310,18
2824,AISI 8620 Steel," normalized, 25 mm (1 in.) round",0.0,0.0,0.8,0.0,0.55,0.0,0.04,97.42,0.0,0.035,0.25,0.0,0.2,0.0,0.20500000000000002,0.0,0.0,0.5,635,360,26
2825,ASTM A678 Steel," grade C, plate thickness 19 - 38 mm",0.0,0.275,1.3,0.0,0.25,0.0,0.05,97.185,0.0,0.04,0.35,0.0,0.08,0.0,0.22,0.0,0.0,0.25,620,485,19
2826,ASTM A709 Steel," grade 36, carbon steel bar (diam. > 200 mm)",0.0,0.0,0.75,0.0,0.0,0.0,0.05,98.61,0.0,0.04,0.275,0.0,0.0,0.0,0.275,0.0,0.0,0.0,400,220,20
2827,ASTM A204 Low Alloy Steel, Grade C,0.0,0.0,0.9,0.0,0.0,0.0,0.04,97.94,0.0,0.04,0.275,0.0,0.525,0.0,0.28,0.0,0.0,0.0,515,295,16
2828,ASTM A442 Carbon Steel, Grade 55,0.0,0.0,0.9500000000000001,0.0,0.0,0.0,0.04,98.455,0.0,0.04,0.275,0.0,0.0,0.0,0.24,0.0,0.0,0.0,380,205,21
2829,ASTM A387 Alloy Steel," Grade 21, Class 1",0.0,0.0,0.44999999999999996,0.0,0.0,0.0,0.04,94.82,0.0,0.04,0.5,0.0,1.0,0.0,0.15,0.0,0.0,3.0,415,205,18
2830,ASTM A709 Steel," grade 36, carbon steel shapes (_ 634 kg/m)",0.0,0.0,1.0,0.0,0.0,0.0,0.05,98.37,0.0,0.04,0.27,0.0,0.0,0.0,0.27,0.0,0.0,0.0,400,250,20
2831,ASTM A387 Alloy Steel," Grade 22, Class 2",0.0,0.0,0.44999999999999996,0.0,0.0,0.0,0.04,95.57,0.0,0.04,0.5,0.0,1.0,0.0,0.15,0.0,0.0,2.25,515,310,18
2832,ASTM A387 Alloy Steel," Grade 9, Class 1",0.0,0.0,0.44999999999999996,0.0,0.0,0.0,0.03,88.34,0.0,0.03,1.0,0.0,1.0,0.0,0.15,0.0,0.0,9.0,415,205,18
2833,AISI E9310H Steel," mock carburized, 790°C (1450°F) reheat, 150°C (300°F) temper, 100 mm (4 in.) round",0.0,0.0,0.55,0.0,3.25,0.0,0.05,94.485,0.0,0.0,0.22499999999999998,0.0,0.11499999999999999,0.0,0.1,0.0,0.0,1.225,938,655,19
2834,ASTM A353 Alloy Steel,,0.0,0.0,0.9,0.0,9.0,0.0,0.04,89.615,0.0,0.04,0.275,0.0,0.0,0.0,0.13,0.0,0.0,0.0,690,515,20
2835,AISI 8622H Steel," heat treated, machined to 25 mm (1 in.) rounds, pseudocarburized, 775°C (1430°F) reheat, 150°C (300°F) temper",0.0,0.0,0.7749999999999999,0.0,0.55,0.0,0.04,97.46,0.0,0.035,0.22499999999999998,0.0,0.2,0.0,0.22,0.0,0.0,0.495,1176,654,12
2836,ASTM A36 Steel, plate,0.0,0.2,1.03,0.0,0.0,0.0,0.05,98.13,0.0,0.04,0.28,0.0,0.0,0.0,0.27,0.0,0.0,0.0,400,250,20
2837,ASTM A182," Grade F11, Class 1",0.0,0.0,0.55,0.0,0.0,0.0,0.03,96.84,0.0,0.03,0.75,0.0,0.44999999999999996,0.0,0.1,0.0,0.0,1.25,520,310,20
2838,ASTM A514 Steel," grade C, plate thickness 19-32 mm",0.0,0.0,1.3,0.0,0.0,0.0,0.04,98.017,0.0,0.04,0.22499999999999998,0.0,0.22499999999999998,0.0,0.15000000000000002,0.0,0.003,0.0,760,690,18
2839,ASTM A203 Low Alloy Steel, Grade A,0.0,0.0,0.8,0.0,2.3,0.0,0.04,96.315,0.0,0.04,0.275,0.0,0.0,0.0,0.23,0.0,0.0,0.0,450,255,19
2840,ASTM A204 Low Alloy Steel, Grade B,0.0,0.0,0.9,0.0,0.0,0.0,0.04,97.95,0.0,0.04,0.275,0.0,0.525,0.0,0.27,0.0,0.0,0.0,485,275,17
2841,ASTM A570 Steel, grade 45,0.0,0.2,1.35,0.0,0.0,0.0,0.05,98.11,0.0,0.04,0.0,0.0,0.0,0.0,0.25,0.0,0.0,0.0,415,310,12
2842,ASTM A514 Steel," grade G, plate thickness _ 19 mm",0.0,0.0,0.95,0.0,0.0,0.0,0.0,96.8875,0.08,0.0,0.7,0.0,0.5,0.0,0.18,0.0,0.0025,0.7,760,690,18
2843,ASTM A299 Carbon Steel, Manganese Silicon Alloy,0.0,0.0,1.2,0.0,0.0,0.0,0.04,98.145,0.0,0.04,0.275,0.0,0.0,0.0,0.3,0.0,0.0,0.0,515,275,16
2844,ASTM A709 Steel," grade 50, high-strength, low alloy steel (_ 50 mm)",0.0,0.0,1.35,0.0,0.0,0.0,0.05,98.33,0.0,0.04,0.0,0.0,0.0,0.0,0.23,0.0,0.0,0.0,450,345,18
2845,ASTM A387 Alloy Steel," Grade 9, Class 2",0.0,0.0,0.44999999999999996,0.0,0.0,0.0,0.03,88.34,0.0,0.03,1.0,0.0,1.0,0.0,0.15,0.0,0.0,9.0,515,310,18
2846,ASTM A387 Alloy Steel," Grade 7, Class 1",0.0,0.0,0.44999999999999996,0.0,0.0,0.0,0.03,90.78999999999999,0.0,0.03,1.0,0.0,0.55,0.0,0.15,0.0,0.0,7.0,415,205,18
2847,ASTM A131 Steel, grade E,0.0,0.0,1.025,0.0,0.0,0.0,0.04,98.49,0.0,0.04,0.22499999999999998,0.0,0.0,0.0,0.18,0.0,0.0,0.0,400,220,21
2848,ASTM A387 Alloy Steel," Grade 5, Class 2",0.0,0.0,0.44999999999999996,0.0,0.0,0.0,0.03,93.28,0.0,0.04,0.5,0.0,0.55,0.0,0.15,0.0,0.0,5.0,515,310,18
2849,ASTM A203 Low Alloy Steel, Grade E,0.0,0.0,0.8,0.0,3.5,0.0,0.04,95.115,0.0,0.04,0.275,0.0,0.0,0.0,0.23,0.0,0.0,0.0,485,275,17
2850,ASTM A611 Steel, grade A,0.0,0.2,0.6,0.0,0.0,0.0,0.04,98.92,0.0,0.04,0.0,0.0,0.0,0.0,0.2,0.0,0.0,0.0,290,170,26
2851,ASTM A500 Steel," grade B, round structural tubing",0.0,0.18,0.0,0.0,0.0,0.0,0.063,99.407,0.0,0.05,0.0,0.0,0.0,0.0,0.3,0.0,0.0,0.0,400,290,23
2852,ASTM A514 Steel," grade A, plate thickness 19-32 mm (0.75-1.25 in)",0.0,0.0,0.9500000000000001,0.0,0.0,0.0,0.04,97.2075,0.1,0.04,0.6000000000000001,0.0,0.23,0.0,0.18,0.0,0.0025,0.65,760,690,18
2853,ASTM A514 Steel," grade P, plate thickness _ 19 mm",0.0,0.0,0.575,0.0,1.35,0.0,0.04,96.007,0.0,0.035,0.275,0.0,0.525,0.0,0.16499999999999998,0.0,0.003,1.025,828,690,18
2854,ASTM A699 Steel, class 1,0.0,0.0,1.55,0.0,0.0,0.0,0.025,97.965,0.0,0.04,0.0,0.0,0.3,0.0,0.06,0.06,0.0,0.0,620,485,18
2855,ASTM A514 Steel," grade M, plate thickness _ 19 mm",0.0,0.0,0.575,0.0,1.35,0.0,0.04,97.027,0.0,0.04,0.275,0.0,0.525,0.0,0.16499999999999998,0.0,0.003,0.0,760,690,18
2856,ASTM A387 Alloy Steel," Grade 2, Class 2",0.0,0.0,0.675,0.0,0.0,0.0,0.04,97.585,0.0,0.04,0.275,0.0,0.525,0.0,0.21,0.0,0.0,0.65,485,310,18
2857,ASTM A225 Low Alloy Steel, Grade D,0.0,0.0,1.7,0.0,0.55,0.0,0.04,97.03,0.0,0.04,0.3,0.14,0.0,0.0,0.2,0.0,0.0,0.0,515,380,19
2858,ASTM A441 Steel, 19 mm thick,0.0,0.2,1.05,0.0,0.0,0.0,0.05,98.12,0.0,0.04,0.3,0.02,0.0,0.0,0.22,0.0,0.0,0.0,485,345,18
2859,ASTM A678 Steel, grade C,0.0,0.275,1.3,0.0,0.25,0.0,0.05,97.185,0.0,0.04,0.35,0.0,0.08,0.0,0.22,0.0,0.0,0.25,585,450,19
2860,AISI 8822 Steel," normalized, machined to 13.7 mm rounds, pseudocarburized, 865°C (1590°F) reheat, 150°C (300°F) temper",0.0,0.0,0.875,0.0,0.55,0.0,0.04,97.2,0.0,0.035,0.22499999999999998,0.0,0.35,0.0,0.225,0.0,0.0,0.5,1510,1093,13
2861,ASTM A36 Steel, bar,0.0,0.2,1.0,0.0,0.0,0.0,0.05,98.145,0.0,0.04,0.275,0.0,0.0,0.0,0.29,0.0,0.0,0.0,400,250,20
2862,ASTM A514 Steel," grade G, plate thickness 19 - 64 mm",0.0,0.0,0.95,0.0,0.0,0.0,0.0,96.8875,0.08,0.0,0.7,0.0,0.5,0.0,0.18,0.0,0.0025,0.7,760,690,18
2863,ASTM A442 Carbon Steel, Grade 60,0.0,0.0,0.9500000000000001,0.0,0.0,0.0,0.04,98.425,0.0,0.04,0.275,0.0,0.0,0.0,0.27,0.0,0.0,0.0,415,220,20
2864,ASTM A455 Carbon Steel,,0.0,0.0,1.025,0.0,0.0,0.0,0.04,98.465,0.0,0.04,0.1,0.0,0.0,0.0,0.33,0.0,0.0,0.0,485,240,15
2865,ASTM A225 Low Alloy Steel, Grade C,0.0,0.0,1.6,0.0,0.55,0.0,0.04,97.09,0.0,0.04,0.275,0.155,0.0,0.0,0.25,0.0,0.0,0.0,725,485,20
2866,ASTM A387 Alloy Steel, Grade 91,0.04,0.0,0.44999999999999996,0.05,0.4,0.0,0.01,88.58500000000001,0.0,0.02,0.35,0.215,0.95,0.0,0.1,0.08,0.0,8.75,585,415,18
2867,ASTM A570 Steel, grade 40,0.0,0.2,0.9,0.0,0.0,0.0,0.05,98.56,0.0,0.04,0.0,0.0,0.0,0.0,0.25,0.0,0.0,0.0,380,275,14
2868,AISI 4820H Steel," mock carburized, reheated to 800°C (1470°F), 230°C (450°F) temper, 50 mm (2 in.) round",0.0,0.0,0.6000000000000001,0.0,3.5,0.0,0.04,95.15,0.0,0.035,0.22499999999999998,0.0,0.25,0.0,0.2,0.0,0.0,0.0,896,635,19
2869,ASTM A387 Alloy Steel," Grade 21, Class 2",0.0,0.0,0.44999999999999996,0.0,0.0,0.0,0.04,94.82,0.0,0.04,0.5,0.0,1.0,0.0,0.15,0.0,0.0,3.0,515,310,18
2870,ASTM A440 Steel," plate, bar, and shapes under 19 mm thick",0.0,0.2,1.4,0.0,0.0,0.0,0.05,97.73,0.0,0.04,0.3,0.0,0.0,0.0,0.28,0.0,0.0,0.0,485,345,18
2871,ASTM A699 Steel, class 4,0.0,0.0,1.55,0.0,0.0,0.0,0.025,97.565,0.0,0.04,0.4,0.0,0.3,0.0,0.06,0.06,0.0,0.0,585,515,18
2872,ASTM A387 Alloy Steel," Grade 7, Class 2",0.0,0.0,0.44999999999999996,0.0,0.0,0.0,0.03,90.78999999999999,0.0,0.03,1.0,0.0,0.55,0.0,0.15,0.0,0.0,7.0,515,310,18
2873,ASTM A709 Steel," grade 36, carbon steel bar (diam _ 200 mm)",0.0,0.0,1.0,0.0,0.0,0.0,0.05,98.36,0.0,0.04,0.275,0.0,0.0,0.0,0.275,0.0,0.0,0.0,400,250,20
2874,AISI 4130 Steel," water quenched 855°C (1570°F), 595°C (1100°F) temper, 13 mm (0.5 in.) round",0.0,0.0,0.5,0.0,0.0,0.0,0.04,97.745,0.0,0.035,0.22499999999999998,0.0,0.2,0.0,0.30500000000000005,0.0,0.0,0.9500000000000001,917,841,20
2875,AISI 4130 Steel," normalized at 870°C (1600°F), air cooled, 100 mm (4 in.) round",0.0,0.0,0.5,0.0,0.0,0.0,0.04,97.745,0.0,0.035,0.22499999999999998,0.0,0.2,0.0,0.30500000000000005,0.0,0.0,0.9500000000000001,615,400,27
2876,AISI 4130 Steel," water quenched 855°C (1570°F), 480°C (900°F) temper, 13 mm (0.5 in.) round",0.0,0.0,0.5,0.0,0.0,0.0,0.04,97.745,0.0,0.035,0.22499999999999998,0.0,0.2,0.0,0.30500000000000005,0.0,0.0,0.9500000000000001,1145,1110,16
2877,AISI 4130 Steel," water quenched 855°C (1570°F), 480°C (900°F) temper, 25 mm (1 in.) round",0.0,0.0,0.5,0.0,0.0,0.0,0.04,97.745,0.0,0.035,0.22499999999999998,0.0,0.2,0.0,0.30500000000000005,0.0,0.0,0.9500000000000001,1110,951,14
2878,AISI 4130 Steel," water quenched 855°C (1570°F), 595°C (1100°F) temper, 50 mm (2 in.) round",0.0,0.0,0.5,0.0,0.0,0.0,0.04,97.745,0.0,0.035,0.22499999999999998,0.0,0.2,0.0,0.30500000000000005,0.0,0.0,0.9500000000000001,786,635,21
2879,AISI 4130 Steel," normalized at 870°C (1600°F), air cooled, 13 mm (0.5 in.) round",0.0,0.0,0.5,0.0,0.0,0.0,0.04,97.745,0.0,0.035,0.22499999999999998,0.0,0.2,0.0,0.30500000000000005,0.0,0.0,0.9500000000000001,731,460,25
2880,AISI 4140 Steel," normalized at 870°C (1600°F), air cooled, 13 mm (0.5 in.) round",0.0,0.0,0.875,0.0,0.0,0.0,0.04,97.27,0.0,0.035,0.22499999999999998,0.0,0.2,0.0,0.405,0.0,0.0,0.9500000000000001,1020,675,17
2881,AISI 4130H Steel," normalized at 870°C (1600°F), air cooled, 50 mm (2 in.) round",0.0,0.0,0.5,0.0,0.0,0.0,0.04,97.7,0.0,0.035,0.25,0.0,0.2,0.0,0.30000000000000004,0.0,0.0,0.975,615,425,28
2882,AISI 4130 Steel," water quenched 855°C (1570°F), 540°C (1000°F) temper, 50 mm (2 in.) round",0.0,0.0,0.5,0.0,0.0,0.0,0.04,97.745,0.0,0.035,0.22499999999999998,0.0,0.2,0.0,0.30500000000000005,0.0,0.0,0.9500000000000001,841,685,21
2883,AISI 4130 Steel," normalized at 870°C (1600°F), air cooled, 50 mm (2 in.) round",0.0,0.0,0.5,0.0,0.0,0.0,0.04,97.745,0.0,0.035,0.22499999999999998,0.0,0.2,0.0,0.30500000000000005,0.0,0.0,0.9500000000000001,615,415,28
2884,AISI 4130H Steel," water quenched 855°C (1570°F), 595°C (1100°F) temper, 13 mm (0.5 in.) round",0.0,0.0,0.5,0.0,0.0,0.0,0.04,97.7,0.0,0.035,0.25,0.0,0.2,0.0,0.30000000000000004,0.0,0.0,0.975,917,841,20
2885,AISI 4140 Steel," normalized at 870°C (1600°F), air cooled, 100 mm (4 in.) round",0.0,0.0,0.875,0.0,0.0,0.0,0.04,97.27,0.0,0.035,0.22499999999999998,0.0,0.2,0.0,0.405,0.0,0.0,0.9500000000000001,814,485,22
2886,AISI 4130H Steel," water quenched 855°C (1570°F), 595°C (1100°F) temper, 100 mm (4 in.) round",0.0,0.0,0.5,0.0,0.0,0.0,0.04,97.7,0.0,0.035,0.25,0.0,0.2,0.0,0.30000000000000004,0.0,0.0,0.975,703,540,24
2887,AISI 4140 Steel," normalized at 870°C (1600°F), air cooled, 25 mm (1 in.) round",0.0,0.0,0.875,0.0,0.0,0.0,0.04,97.27,0.0,0.035,0.22499999999999998,0.0,0.2,0.0,0.405,0.0,0.0,0.9500000000000001,1020,655,17
2888,AISI 4130 Steel," water quenched 855°C (1570°F), 540°C (1000°F) temper, 13 mm (0.5 in.) round",0.0,0.0,0.5,0.0,0.0,0.0,0.04,97.745,0.0,0.035,0.22499999999999998,0.0,0.2,0.0,0.30500000000000005,0.0,0.0,0.9500000000000001,1040,979,18
2889,AISI 4130H Steel," water quenched 855°C (1570°F), 595°C (1100°F) temper, 50 mm (2 in.) round",0.0,0.0,0.5,0.0,0.0,0.0,0.04,97.7,0.0,0.035,0.25,0.0,0.2,0.0,0.30000000000000004,0.0,0.0,0.975,786,635,21
2890,AISI 4140 Steel," oil quenched, 25 mm (1 in.) round (845°C (1550°F) quench, 595°C (1100°F) temper)",0.0,0.0,0.875,0.0,0.0,0.0,0.04,97.27,0.0,0.035,0.22499999999999998,0.0,0.2,0.0,0.405,0.0,0.0,0.9500000000000001,965,931,19
2891,AISI 4130 Steel," normalized at 870°C (1600°F), air cooled, 25 mm (1 in.) round",0.0,0.0,0.5,0.0,0.0,0.0,0.04,97.745,0.0,0.035,0.22499999999999998,0.0,0.2,0.0,0.30500000000000005,0.0,0.0,0.9500000000000001,670,435,25
2892,AISI 4130 Steel," water quenched 855°C (1570°F), 540°C (1000°F) temper, 25 mm (1 in.) round",0.0,0.0,0.5,0.0,0.0,0.0,0.04,97.745,0.0,0.035,0.22499999999999998,0.0,0.2,0.0,0.30500000000000005,0.0,0.0,0.9500000000000001,993,896,18
2893,AISI 4140 Steel," normalized at 870°C (1600°F), reheated to 845°C (1550°F), oil quenched, 205°C (400°F) temper, 25 mm (1 in.) round",0.0,0.0,0.875,0.0,0.0,0.0,0.04,97.27,0.0,0.035,0.22499999999999998,0.0,0.2,0.0,0.405,0.0,0.0,0.9500000000000001,1965,1735,11
2894,AISI 4130 Steel," annealed at 865°C (1585°F), furnace cooled 11°C (20°F)/hour to 680°C (1255°F), air cooled, 25 mm (1 in.) round",0.0,0.0,0.5,0.0,0.0,0.0,0.04,97.745,0.0,0.035,0.22499999999999998,0.0,0.2,0.0,0.30500000000000005,0.0,0.0,0.9500000000000001,560,460,21
2895,AISI 4130 Steel," water quenched 855°C (1570°F), 540°C (1000°F) temper, 100 mm (4 in.) round",0.0,0.0,0.5,0.0,0.0,0.0,0.04,97.745,0.0,0.035,0.22499999999999998,0.0,0.2,0.0,0.30500000000000005,0.0,0.0,0.9500000000000001,800,635,21
2896,AISI 4130 Steel, normalized at 870°C (1600°F),0.0,0.0,0.5,0.0,0.0,0.0,0.04,97.745,0.0,0.035,0.22499999999999998,0.0,0.2,0.0,0.30500000000000005,0.0,0.0,0.9500000000000001,670,435,25
2897,AISI 4140 Steel," oil quenched, 540°C (1000°F) temper, 25 mm (1 in.) round",0.0,0.0,0.875,0.0,0.0,0.0,0.04,97.27,0.0,0.035,0.22499999999999998,0.0,0.2,0.0,0.405,0.0,0.0,0.9500000000000001,1140,965,18
2898,AISI 4130H Steel, normalized at 870°C (1600°F),0.0,0.0,0.5,0.0,0.0,0.0,0.04,97.7,0.0,0.035,0.25,0.0,0.2,0.0,0.30000000000000004,0.0,0.0,0.975,670,435,25
2899,AISI 4140 Steel," normalized at 870°C (1600°F), reheated to 845°C (1550°F), oil quenched, 480°C (900°F) temper, 25 mm (1 in.) round",0.0,0.0,0.875,0.0,0.0,0.0,0.04,97.245,0.0,0.035,0.25,0.0,0.2,0.0,0.405,0.0,0.0,0.9500000000000001,1295,1205,16
2900,AISI 4130H Steel," water quenched 855°C (1570°F), 540°C (1000°F) temper, 25 mm (1 in.) round",0.0,0.0,0.5,0.0,0.0,0.0,0.04,97.7,0.0,0.035,0.25,0.0,0.2,0.0,0.30000000000000004,0.0,0.0,0.975,993,896,18
2901,AISI 4130 Steel," water quenched 855°C (1570°F), 595°C (1100°F) temper, 100 mm (4 in.) round",0.0,0.0,0.5,0.0,0.0,0.0,0.04,97.745,0.0,0.035,0.22499999999999998,0.0,0.2,0.0,0.30500000000000005,0.0,0.0,0.9500000000000001,703,540,24
2902,AISI 4140 Steel," oil quenched, 50 mm (2 in.) round [845°C (1550°F) quench, 540°C (1000°F) temper]",0.0,0.0,0.875,0.0,0.0,0.0,0.04,97.27,0.0,0.035,0.22499999999999998,0.0,0.2,0.0,0.405,0.0,0.0,0.9500000000000001,965,800,17
2903,AISI 3140,,0.0,0.0,0.8,0.0,1.25,0.0,0.04,96.565,0.0,0.04,0.25,0.0,0.0,0.0,0.405,0.0,0.0,0.65,790,520,25
2904,AISI 4140H Steel," oil quenched 845°C (1550°F), tempered 540°C (1000°F), 13 mm (0.5 in.) round",0.0,0.0,0.875,0.0,0.0,0.0,0.04,97.22,0.0,0.035,0.22499999999999998,0.0,0.22499999999999998,0.0,0.405,0.0,0.0,0.975,1185,1110,15
2905,AISI 4140 Steel," oil quenched, 205°C (400°F) temper, 25 mm (1 in.) round",0.0,0.0,0.875,0.0,0.0,0.0,0.04,97.27,0.0,0.035,0.22499999999999998,0.0,0.2,0.0,0.405,0.0,0.0,0.9500000000000001,1795,1515,8
2906,AISI 4140 Steel," normalized at 870°C (1600°F), reheated to 845°C (1550°F), oil quenched, 540°C (1000°F) temper, 25 mm (1 in.) round",0.0,0.0,0.875,0.0,0.0,0.0,0.04,97.245,0.0,0.035,0.25,0.0,0.2,0.0,0.405,0.0,0.0,0.9500000000000001,1150,1050,17
2907,AISI 4130H Steel," water quenched 855°C (1570°F), 480°C (900°F) temper, 50 mm (2 in.) round",0.0,0.0,0.5,0.0,0.0,0.0,0.04,97.7,0.0,0.035,0.25,0.0,0.2,0.0,0.30000000000000004,0.0,0.0,0.975,917,758,19
2908,AISI 4140H Steel," oil quenched 845°C (1550°F), 650°C (1200°F) temper, 100 mm (4 in.) round",0.0,0.0,0.875,0.0,0.0,0.0,0.04,97.22,0.0,0.035,0.22499999999999998,0.0,0.22499999999999998,0.0,0.405,0.0,0.0,0.975,772,580,23
2909,AISI 4130H Steel," water quenched 855°C (1570°F), 540°C (1000°F) temper, 50 mm (2 in.) round",0.0,0.0,0.5,0.0,0.0,0.0,0.04,97.7,0.0,0.035,0.25,0.0,0.2,0.0,0.30000000000000004,0.0,0.0,0.975,841,685,21
2910,AISI 4140 Steel," normalized at 870°C (1600°F), reheated to 845°C (1550°F), oil quenched, 425°C (800°F) temper, 25 mm (1 in.) round",0.0,0.0,0.875,0.0,0.0,0.0,0.04,97.245,0.0,0.035,0.25,0.0,0.2,0.0,0.405,0.0,0.0,0.9500000000000001,1450,1345,15
2911,AISI 4140 Steel," normalized at 870°C (1600°F), reheated to 845°C (1550°F), oil quenched, 595°C (1100°F) temper, 25 mm (1 in.) round",0.0,0.0,0.875,0.0,0.0,0.0,0.04,97.245,0.0,0.035,0.25,0.0,0.2,0.0,0.405,0.0,0.0,0.9500000000000001,1020,910,19
2912,AISI 4130H Steel," normalized at 870°C (1600°F), air cooled, 100 mm (4 in.) round",0.0,0.0,0.5,0.0,0.0,0.0,0.04,97.7,0.0,0.035,0.25,0.0,0.2,0.0,0.30000000000000004,0.0,0.0,0.975,615,400,27
2913,AISI 4140H Steel," oil quenched 845°C (1550°F), tempered 540°C (1000°F), 100 mm (4 in.) round",0.0,0.0,0.875,0.0,0.0,0.0,0.04,97.22,0.0,0.035,0.22499999999999998,0.0,0.22499999999999998,0.0,0.405,0.0,0.0,0.975,883,685,19
2914,AISI 4140H Steel," oil quenched 845°C (1550°F), tempered 540°C (1000°F), 50 mm (2 in.) round",0.0,0.0,0.875,0.0,0.0,0.0,0.04,97.22,0.0,0.035,0.22499999999999998,0.0,0.22499999999999998,0.0,0.405,0.0,0.0,0.975,965,800,17
2915,AISI 4140 Steel," oil quenched, 25 mm (1 in.) round (845°C (1550°F) quench, 650°C (1200°F) temper)",0.0,0.0,0.875,0.0,0.0,0.0,0.04,97.27,0.0,0.035,0.22499999999999998,0.0,0.2,0.0,0.405,0.0,0.0,0.9500000000000001,917,841,21
2916,AISI 4140H Steel," oil quenched 845°C (1550°F), 595°C (1100°F) temper, 50 mm (2 in.) round",0.0,0.0,0.875,0.0,0.0,0.0,0.04,97.22,0.0,0.035,0.22499999999999998,0.0,0.22499999999999998,0.0,0.405,0.0,0.0,0.975,883,710,21
2917,AISI 4140H Steel," annealed at 815°C (1500°F) furnace cooled 11°C (20°F)/hour to 665°C (1230°F), air cooled, 25 mm (1 in.) round",0.0,0.0,0.875,0.0,0.0,0.0,0.04,97.22,0.0,0.035,0.22499999999999998,0.0,0.22499999999999998,0.0,0.405,0.0,0.0,0.975,655,415,25
2918,AISI 4140 Steel," normalized at 870°C (1600°F), reheated to 845°C (1550°F), oil quenched, 315°C (600°F) temper, 25 mm (1 in.) round",0.0,0.0,0.875,0.0,0.0,0.0,0.04,97.27,0.0,0.035,0.22499999999999998,0.0,0.2,0.0,0.405,0.0,0.0,0.9500000000000001,1725,1572,11
2919,AISI 4140 Steel," oil quenched, 13 mm (0.5 in.) round (845°C (1550°F) quench, 595°C (1100°F) temper)",0.0,0.0,0.875,0.0,0.0,0.0,0.04,97.27,0.0,0.035,0.22499999999999998,0.0,0.2,0.0,0.405,0.0,0.0,0.9500000000000001,1090,1025,18
2920,AISI 4140H Steel," heat treated, tempered 540°C (1000°F), 25 mm (1 in.) round",0.0,0.0,0.875,0.0,0.0,0.0,0.04,97.22,0.0,0.035,0.22499999999999998,0.0,0.22499999999999998,0.0,0.405,0.0,0.0,0.975,1150,1050,17
2921,AISI 4140H Steel," oil quenched 845°C (1550°F), 595°C (1100°F) temper, 100 mm (4 in.) round",0.0,0.0,0.875,0.0,0.0,0.0,0.04,97.22,0.0,0.035,0.22499999999999998,0.0,0.22499999999999998,0.0,0.405,0.0,0.0,0.975,807,600,21
2922,AISI 4140H Steel, normalized at 870°C,0.0,0.0,0.875,0.0,0.0,0.0,0.04,97.22,0.0,0.035,0.22499999999999998,0.0,0.22499999999999998,0.0,0.405,0.0,0.0,0.975,1020,655,17
2923,AISI 4140 Steel," oil quenched, 13 mm (0.5 in.) round [845°C (1550°F) quench, 540°C (1000°F) temper]",0.0,0.0,0.875,0.0,0.0,0.0,0.04,97.27,0.0,0.035,0.22499999999999998,0.0,0.2,0.0,0.405,0.0,0.0,0.9500000000000001,1185,1110,15
2924,AISI 4150 Steel," oil quenched 830°C (1525°F), 650°C (1200°F) temper, 13 mm (0.5 in.) round",0.0,0.0,0.875,0.0,0.0,0.0,0.04,97.17,0.0,0.035,0.22499999999999998,0.0,0.2,0.0,0.505,0.0,0.0,0.9500000000000001,1020,945,17
2925,AISI 4140 Steel," oil quenched, 425°C (800°F) temper, 25 mm (1 in.) round",0.0,0.0,0.875,0.0,0.0,0.0,0.04,97.27,0.0,0.035,0.22499999999999998,0.0,0.2,0.0,0.405,0.0,0.0,0.9500000000000001,1380,1170,15
2926,AISI 4140 Steel," oil quenched, 315°C (600°F) temper, 25 mm (1 in.) round",0.0,0.0,0.875,0.0,0.0,0.0,0.04,97.27,0.0,0.035,0.22499999999999998,0.0,0.2,0.0,0.405,0.0,0.0,0.9500000000000001,1585,1345,11
2927,AISI 4140H Steel," heat treated, tempered 480°C (900°F), 25 mm (1 in.) round",0.0,0.0,0.875,0.0,0.0,0.0,0.04,97.22,0.0,0.035,0.22499999999999998,0.0,0.22499999999999998,0.0,0.405,0.0,0.0,0.975,1295,1205,16
2928,AISI 4140H Steel," oil quenched, 650°C (1200°F) temper, 25 mm (1 in.) round",0.0,0.0,0.875,0.0,0.0,0.0,0.04,97.22,0.0,0.035,0.22499999999999998,0.0,0.22499999999999998,0.0,0.405,0.0,0.0,0.975,931,793,22
2929,AISI 4150H Steel," normalized at 870°C (1600°F), air cooled, 13 mm (0.5 in.) round",0.0,0.0,0.875,0.0,0.0,0.0,0.04,97.145,0.0,0.035,0.22499999999999998,0.0,0.2,0.0,0.505,0.0,0.0,0.975,1340,896,10
2930,AISI 4140 Steel," oil quenched, 25 mm (1 in.) round [845°C (1550°F) quench, 540°C (1000°F) temper]",0.0,0.0,0.875,0.0,0.0,0.0,0.04,97.27,0.0,0.035,0.22499999999999998,0.0,0.2,0.0,0.405,0.0,0.0,0.9500000000000001,1075,986,15
2931,AISI 4140H Steel," heat treated, 595°C (1100°F) temper, 25 mm (1 in.) round",0.0,0.0,0.875,0.0,0.0,0.0,0.04,97.22,0.0,0.035,0.22499999999999998,0.0,0.22499999999999998,0.0,0.405,0.0,0.0,0.975,1020,910,19
2932,AISI 4140H Steel," normalized at 870°C (1600°F), air cooled, 50 mm (2 in.) round",0.0,0.0,0.875,0.0,0.0,0.0,0.04,97.22,0.0,0.035,0.22499999999999998,0.0,0.22499999999999998,0.0,0.405,0.0,0.0,0.975,972,635,16
2933,AISI 4140H Steel," oil quenched 845°C (1550°F), 595°C (1100°F) temper, 25 mm (1 in.) round",0.0,0.0,0.875,0.0,0.0,0.0,0.04,97.22,0.0,0.035,0.22499999999999998,0.0,0.22499999999999998,0.0,0.405,0.0,0.0,0.975,965,931,19
2934,AISI 4140H Steel," heat treated, 650°C (1200°F) temper, 25 mm (1 in.) round",0.0,0.0,0.875,0.0,0.0,0.0,0.04,97.22,0.0,0.035,0.22499999999999998,0.0,0.22499999999999998,0.0,0.405,0.0,0.0,0.975,896,786,21
2935,AISI 4140 Steel," normalized at 870°C (1600°F), reheated to 845°C (1550°F), oil quenched, 705°C (1300°F) temper, 25 mm (1 in.) round",0.0,0.0,0.875,0.0,0.0,0.0,0.04,97.245,0.0,0.035,0.25,0.0,0.2,0.0,0.405,0.0,0.0,0.9500000000000001,807,689,23
2936,AISI 4150H Steel," annealed at 830°C (1525°F), furnace cooled 11°C (20°F)/hour, air cooled, 25 mm (1 in.) round",0.0,0.0,0.875,0.0,0.0,0.0,0.04,97.145,0.0,0.035,0.22499999999999998,0.0,0.2,0.0,0.505,0.0,0.0,0.975,731,380,20
2937,AISI 4130H Steel, annealed at 865°C (1590°F),0.0,0.0,0.5,0.0,0.0,0.0,0.04,97.7,0.0,0.035,0.25,0.0,0.2,0.0,0.30000000000000004,0.0,0.0,0.975,560,360,28
2938,AISI 4150 Steel," oil quenched 830°C (1525°F), 650°C (1200°F) temper, 100 mm (4 in.) round",0.0,0.0,0.875,0.0,0.0,0.0,0.04,97.17,0.0,0.035,0.22499999999999998,0.0,0.2,0.0,0.505,0.0,0.0,0.9500000000000001,855,625,21
2939,AISI 4150H Steel," oil quenched 830°C (1525°F), 595°C (1100°F) temper, 13 mm (0.5 in.) round",0.0,0.0,0.875,0.0,0.0,0.0,0.04,97.145,0.0,0.035,0.22499999999999998,0.0,0.2,0.0,0.505,0.0,0.0,0.975,1170,1076,14
2940,AISI 4130 Steel," water quenched 855°C (1570°F), 480°C (900°F) temper, 100 mm (4 in.) round",0.0,0.0,0.5,0.0,0.0,0.0,0.04,97.745,0.0,0.035,0.22499999999999998,0.0,0.2,0.0,0.30500000000000005,0.0,0.0,0.9500000000000001,841,655,20
2941,AISI 4130H Steel," water quenched 855°C (1570°F), 480°C (900°F) temper, 25 mm (1 in.) round",0.0,0.0,0.5,0.0,0.0,0.0,0.04,97.7,0.0,0.035,0.25,0.0,0.2,0.0,0.30000000000000004,0.0,0.0,0.975,1110,951,14
2942,AISI 4150 Steel," oil quenched 830°C (1525°F), 595°C (1100°F) temper, 100 mm (4 in.) round",0.0,0.0,0.875,0.0,0.0,0.0,0.04,97.17,0.0,0.035,0.22499999999999998,0.0,0.2,0.0,0.505,0.0,0.0,0.9500000000000001,910,675,20
2943,AISI 4150H Steel," normalized at 870°C (1600°F), air cooled, 25 mm (1 in.) round",0.0,0.0,0.875,0.0,0.0,0.0,0.04,97.145,0.0,0.035,0.22499999999999998,0.0,0.2,0.0,0.505,0.0,0.0,0.975,1160,731,11
2944,AISI 4150 Steel," oil quenched 830°C (1525°F), 650°C (1200°F) temper, 50 mm (2 in.) round",0.0,0.0,0.875,0.0,0.0,0.0,0.04,97.17,0.0,0.035,0.22499999999999998,0.0,0.2,0.0,0.505,0.0,0.0,0.9500000000000001,931,814,20
2945,AISI 4130H Steel," water quenched 855°C (1570°F), 540°C (1000°F) temper, 13 mm (0.5 in.) round",0.0,0.0,0.5,0.0,0.0,0.0,0.04,97.7,0.0,0.035,0.25,0.0,0.2,0.0,0.30000000000000004,0.0,0.0,0.975,1040,979,18
2946,AISI 4140 Steel," oil quenched, 100 mm (4 in.) round (845°C (1550°F) quench, 650°C (1200°F) temper)",0.0,0.0,0.875,0.0,0.0,0.0,0.04,97.27,0.0,0.035,0.22499999999999998,0.0,0.2,0.0,0.405,0.0,0.0,0.9500000000000001,772,580,23
2947,AISI 4150H, annealed 815°C (1500°F),0.0,0.0,0.875,0.0,0.0,0.0,0.04,97.145,0.0,0.035,0.22499999999999998,0.0,0.2,0.0,0.505,0.0,0.0,0.975,731,380,20
2948,AISI 4340 Steel," annealed, 25 mm round",0.0,0.0,0.7,0.0,1.825,0.0,0.04,95.725,0.0,0.035,0.22499999999999998,0.0,0.25,0.0,0.4,0.0,0.0,0.8,745,470,22
2949,AISI 4130 Steel," water quenched 855°C (1570°F), 595°C (1100°F) temper, 25 mm (1 in.) round",0.0,0.0,0.5,0.0,0.0,0.0,0.04,97.745,0.0,0.035,0.22499999999999998,0.0,0.2,0.0,0.30500000000000005,0.0,0.0,0.9500000000000001,883,779,21
2950,AISI 4140H Steel," oil quenched, tempered 425°C (800°F), 25 mm (1 in.) round",0.0,0.0,0.875,0.0,0.0,0.0,0.04,97.22,0.0,0.035,0.22499999999999998,0.0,0.22499999999999998,0.0,0.405,0.0,0.0,0.975,1380,1170,15
2951,AISI 4150 Steel," oil quenched 830°C (1525°F), 540°C (1000°F) temper, 50 mm (2 in.) round",0.0,0.0,0.875,0.0,0.0,0.0,0.04,97.17,0.0,0.035,0.22499999999999998,0.0,0.2,0.0,0.505,0.0,0.0,0.9500000000000001,1165,1040,15
2952,AISI 4150 Steel," oil quenched 830°C (1525°F), 650°C (1200°F) temper, 25 mm (1 in.) round",0.0,0.0,0.875,0.0,0.0,0.0,0.04,97.17,0.0,0.035,0.22499999999999998,0.0,0.2,0.0,0.505,0.0,0.0,0.9500000000000001,972,883,18
2953,AISI 4150H Steel," oil quenched 830°C (1525°F), 650°C (1200°F) temper, 100 mm (4 in.) round",0.0,0.0,0.875,0.0,0.0,0.0,0.04,97.145,0.0,0.035,0.22499999999999998,0.0,0.2,0.0,0.505,0.0,0.0,0.975,855,625,21
2954,AISI 4140H Steel," heat treated, tempered 205°C (400°F), 25 mm (1 in.) round",0.0,0.0,0.875,0.0,0.0,0.0,0.04,97.22,0.0,0.035,0.22499999999999998,0.0,0.22499999999999998,0.0,0.405,0.0,0.0,0.975,1020,675,17
2955,AISI 4150H Steel," oil quenched 830°C (1525°F), 540°C (1000°F) temper, 50 mm (2 in.) round",0.0,0.0,0.875,0.0,0.0,0.0,0.04,97.145,0.0,0.035,0.22499999999999998,0.0,0.2,0.0,0.505,0.0,0.0,0.975,1165,1040,15
2956,AISI 4130H Steel," water quenched 855°C (1570°F), 480°C (900°F) temper, 13 mm (0.5 in.) round",0.0,0.0,0.5,0.0,0.0,0.0,0.04,97.7,0.0,0.035,0.25,0.0,0.2,0.0,0.30000000000000004,0.0,0.0,0.975,1145,1110,16
2957,AISI 4150H Steel," oil quenched 830°C (1525°F), 595°C (1100°F) temper, 100 mm (4 in.) round",0.0,0.0,0.875,0.0,0.0,0.0,0.04,97.145,0.0,0.035,0.22499999999999998,0.0,0.2,0.0,0.505,0.0,0.0,0.975,910,675,20
2958,AISI 4140H Steel," oil quenched, tempered 205°C (400°F), 25 mm (1 in.) round",0.0,0.0,0.875,0.0,0.0,0.0,0.04,97.22,0.0,0.035,0.22499999999999998,0.0,0.22499999999999998,0.0,0.405,0.0,0.0,0.975,1795,1515,8
