Repository: josethomson954-coder/steel-property-predictor-

streamlit>=1.33
pandas>=2.0
numpy>=1.24
scikit-learn>=1.3
joblib>=1.3
pyarrow>=15.0

File: steel_dataset 1.csv (part 15 of 16)
Unnamed: 0,name,process,Al,Cu,Mn,N,Ni,Ti,S,Fe,Zr,P,Si,V,Mo,Co,C,Nb,B,Cr,ultimate_tensile,yield,ductility
0,AISI 4023 Steel," normalized at 925°C (1700°F), machined to 25 mm (1 in.) rounds, pseudocarburized at 925°C (1700°F), box cooled to RT, reheated to 800°C (1470°F) and oil quenched, 150°C (300°F) temper",0.0,0.0,0.8,0.0,0.0,0.0,0.04,98.4,0.0,0.035,0.25,0.0,0.25,0.0,0.225,0.0,0.0,0.0,745,440,21
2959,AISI 4150 Steel," oil quenched 830°C (1525°F), 595°C (1100°F) temper, 50 mm (2 in.) round",0.0,0.0,0.875,0.0,0.0,0.0,0.04,97.17,0.0,0.035,0.22499999999999998,0.0,0.2,0.0,0.505,0.0,0.0,0.9500000000000001,1035,910,18
2960,AISI 4150H Steel, normalized 870°C (1600°F),0.0,0.0,0.875,0.0,0.0,0.0,0.04,97.145,0.0,0.035,0.22499999999999998,0.0,0.2,0.0,0.505,0.0,0.0,0.975,1160,740,11
2961,AISI 4140H Steel," normalized at 870°C (1600°F), air cooled, 100 mm (4 in.) round",0.0,0.0,0.875,0.0,0.0,0.0,0.04,97.22,0.0,0.035,0.22499999999999998,0.0,0.22499999999999998,0.0,0.405,0.0,0.0,0.975,814,485,22
2962,AISI 4130H Steel," water quenched 855°C (1570°F), 480°C (900°F) temper, 100 mm (4 in.) round",0.0,0.0,0.5,0.0,0.0,0.0,0.04,97.7,0.0,0.035,0.25,0.0,0.2,0.0,0.30000000000000004,0.0,0.0,0.975,841,655,20
2963,AISI 4150H Steel," oil quenched 830°C (1525°F), 650°C (1200°F) temper, 25 mm (1 in.) round",0.0,0.0,0.875,0.0,0.0,0.0,0.04,97.145,0.0,0.035,0.22499999999999998,0.0,0.2,0.0,0.505,0.0,0.0,0.975,972,883,18
2964,AISI 4140 Steel," oil quenched, 13 mm (0.5 in.) round (845°C (1550°F) quench, 650°C (1200°F) temper)",0.0,0.0,0.875,0.0,0.0,0.0,0.04,97.27,0.0,0.035,0.22499999999999998,0.0,0.2,0.0,0.405,0.0,0.0,0.9500000000000001,938,889,19
2965,AISI 4140H Steel," oil quenched, tempered 315°C (600°F), 25 mm (1 in.) round",0.0,0.0,0.875,0.0,0.0,0.0,0.04,97.22,0.0,0.035,0.22499999999999998,0.0,0.22499999999999998,0.0,0.405,0.0,0.0,0.975,1585,1345,11
2966,AISI 4340 Steel," oil quenched 800°C (1470°F), 650°C (1200°F) temper, 50 mm (2 in.) round",0.0,0.0,0.7,0.0,1.825,0.0,0.04,95.725,0.0,0.035,0.22499999999999998,0.0,0.25,0.0,0.4,0.0,0.0,0.8,931,834,20
2967,AISI 4140H Steel," heat treated, tempered 705°C (1300°F), 25 mm (1 in.) round",0.0,0.0,0.875,0.0,0.0,0.0,0.04,97.22,0.0,0.035,0.22499999999999998,0.0,0.22499999999999998,0.0,0.405,0.0,0.0,0.975,807,689,23
2968,AISI 4340 Steel," normalized, 100 mm (4 in.) round",0.0,0.0,0.7,0.0,1.825,0.0,0.04,95.725,0.0,0.035,0.22499999999999998,0.0,0.25,0.0,0.4,0.0,0.0,0.8,1110,710,13
2969,AISI 4150 Steel," normalized at 870°C (1600°F), air cooled, 50 mm (2 in.) round",0.0,0.0,0.875,0.0,0.0,0.0,0.04,97.17,0.0,0.035,0.22499999999999998,0.0,0.2,0.0,0.505,0.0,0.0,0.9500000000000001,1095,717,13
2970,AISI 4140 Steel," oil quenched, 50 mm (2 in.) round (845°C (1550°F) quench, 595°C (1100°F) temper)",0.0,0.0,0.875,0.0,0.0,0.0,0.04,97.27,0.0,0.035,0.22499999999999998,0.0,0.2,0.0,0.405,0.0,0.0,0.9500000000000001,883,710,21
2971,AISI 4340 Steel," oil quenched 800°C (1470°F), 540°C (1000°F) temper, 50 mm (2 in.) round",0.0,0.0,0.7,0.0,1.825,0.0,0.04,95.725,0.0,0.035,0.22499999999999998,0.0,0.25,0.0,0.4,0.0,0.0,0.8,1172,1103,16
2972,AISI 4340 Steel," oil quenched 845°C, 425°C (800°F) temper",0.0,0.0,0.7,0.0,1.825,0.0,0.04,95.725,0.0,0.035,0.22499999999999998,0.0,0.25,0.0,0.4,0.0,0.0,0.8,1595,1475,12
2973,AISI 4130 Steel," water quenched 855°C (1570°F), 480°C (900°F) temper, 50 mm (2 in.) round",0.0,0.0,0.5,0.0,0.0,0.0,0.04,97.745,0.0,0.035,0.22499999999999998,0.0,0.2,0.0,0.30500000000000005,0.0,0.0,0.9500000000000001,917,758,19
2974,AISI 4140 Steel," normalized at 870°C (1600°F), reheated to 845°C (1550°F), oil quenched, 260°C (500°F) temper, 25 mm (1 in.) round",0.0,0.0,0.875,0.0,0.0,0.0,0.04,97.27,0.0,0.035,0.22499999999999998,0.0,0.2,0.0,0.405,0.0,0.0,0.9500000000000001,1860,1655,11
2975,AISI E4340 Steel," normalized, 13 mm (0.5 in.) round",0.0,0.0,0.75,0.0,1.825,0.0,0.02,95.7,0.0,0.025,0.22499999999999998,0.0,0.25,0.0,0.405,0.0,0.0,0.8,1448,972,12
2976,AISI 4340 Steel," normalized, 13 mm (0.5 in.) round",0.0,0.0,0.7,0.0,1.825,0.0,0.04,95.725,0.0,0.035,0.22499999999999998,0.0,0.25,0.0,0.4,0.0,0.0,0.8,1448,972,12
2977,AISI 4140H Steel," heat treated, tempered 260°C (500°F), 25 mm (1 in.) round",0.0,0.0,0.875,0.0,0.0,0.0,0.04,97.22,0.0,0.035,0.22499999999999998,0.0,0.22499999999999998,0.0,0.405,0.0,0.0,0.975,1860,1655,11
2978,AISI 4140 Steel," normalized at 870°C (1600°F), reheated to 845°C (1550°F), oil quenched, 370°C (700°F) temper, 25 mm (1 in.) round",0.0,0.0,0.875,0.0,0.0,0.0,0.04,97.27,0.0,0.035,0.22499999999999998,0.0,0.2,0.0,0.405,0.0,0.0,0.9500000000000001,1595,1460,12
2979,AISI 4340 Steel," normalized, 25 mm round",0.0,0.0,0.7,0.0,1.825,0.0,0.04,95.725,0.0,0.035,0.22499999999999998,0.0,0.25,0.0,0.4,0.0,0.0,0.8,1282,862,12
2980,AISI 4150 Steel," oil quenched 830°C (1525°F), 540°C (1000°F) temper, 13 mm (0.5 in.) round",0.0,0.0,0.875,0.0,0.0,0.0,0.04,97.17,0.0,0.035,0.22499999999999998,0.0,0.2,0.0,0.505,0.0,0.0,0.9500000000000001,1310,1215,13
2981,AISI 4150H Steel," oil quenched 830°C (1525°F), 650°C (1200°F) temper, 13 mm (0.5 in.) round",0.0,0.0,0.875,0.0,0.0,0.0,0.04,97.145,0.0,0.035,0.22499999999999998,0.0,0.2,0.0,0.505,0.0,0.0,0.975,1020,945,17
2982,AISI 4140H Steel," oil quenched 845°C (1550°F), 650°C (1200°F) temper, 25 mm (1 in.) round",0.0,0.0,0.875,0.0,0.0,0.0,0.04,97.22,0.0,0.035,0.22499999999999998,0.0,0.22499999999999998,0.0,0.405,0.0,0.0,0.975,917,841,21
2983,AISI 4140H Steel," heat treated, tempered 425°C (800°F), 25 mm (1 in.) round",0.0,0.0,0.875,0.0,0.0,0.0,0.04,97.22,0.0,0.035,0.22499999999999998,0.0,0.22499999999999998,0.0,0.405,0.0,0.0,0.975,1450,1345,15
2984,AISI 4150 Steel," normalized at 870°C (1600°F), air cooled, 13 mm (0.5 in.) round",0.0,0.0,0.875,0.0,0.0,0.0,0.04,97.17,0.0,0.035,0.22499999999999998,0.0,0.2,0.0,0.505,0.0,0.0,0.9500000000000001,1340,896,10
2985,AISI 4340 Steel," oil quenched 800°C (1470°F), 540°C (1000°F) temper, 25 mm round",0.0,0.0,0.7,0.0,1.825,0.0,0.04,95.725,0.0,0.035,0.22499999999999998,0.0,0.25,0.0,0.4,0.0,0.0,0.8,1207,1145,14
2986,AISI E4340 Steel," oil quenched 800°C (1470°F), 595°C (1100°F) temper, 50 mm (2 in.) round",0.0,0.0,0.75,0.0,1.825,0.0,0.02,95.7,0.0,0.025,0.22499999999999998,0.0,0.25,0.0,0.405,0.0,0.0,0.8,1014,958,19
2987,AISI 4340H Steel, normalized 870°C (1600°F),0.0,0.0,0.7250000000000001,0.0,1.775,0.0,0.04,95.745,0.0,0.035,0.22499999999999998,0.0,0.25,0.0,0.405,0.0,0.0,0.8,1280,860,12
2988,AISI 4140 Steel," normalized at 870°C (1600°F), air cooled, 50 mm (2 in.) round",0.0,0.0,0.875,0.0,0.0,0.0,0.04,97.27,0.0,0.035,0.22499999999999998,0.0,0.2,0.0,0.405,0.0,0.0,0.9500000000000001,972,635,16
2989,AISI E4340 Steel," oil quenched 800°C (1470°F), 540°C (1000°F) temper, 50 mm (2 in.) round",0.0,0.0,0.75,0.0,1.825,0.0,0.02,95.7,0.0,0.025,0.22499999999999998,0.0,0.25,0.0,0.405,0.0,0.0,0.8,1172,1103,16
2990,AISI 4150H Steel," normalized at 870°C (1600°F), air cooled, 50 mm (2 in.) round",0.0,0.0,0.875,0.0,0.0,0.0,0.04,97.145,0.0,0.035,0.22499999999999998,0.0,0.2,0.0,0.505,0.0,0.0,0.975,1095,717,13
2991,AISI 4130 Steel, annealed at 865°C (1590°F),0.0,0.0,0.5,0.0,0.0,0.0,0.04,97.745,0.0,0.035,0.22499999999999998,0.0,0.2,0.0,0.30500000000000005,0.0,0.0,0.9500000000000001,560,360,28
2992,AISI 4140H Steel," heat treated, tempered 370°C (700°F), 25 mm (1 in.) round",0.0,0.0,0.875,0.0,0.0,0.0,0.04,97.22,0.0,0.035,0.22499999999999998,0.0,0.22499999999999998,0.0,0.405,0.0,0.0,0.975,1595,1460,12
2993,AISI E4340 Steel," normalized, 100 mm (4 in.) round",0.0,0.0,0.75,0.0,1.825,0.0,0.02,95.7,0.0,0.025,0.22499999999999998,0.0,0.25,0.0,0.405,0.0,0.0,0.8,1110,710,13
2994,AISI 4150 Steel," oil quenched 830°C (1525°F), 595°C (1100°F) temper, 13 mm (0.5 in.) round",0.0,0.0,0.875,0.0,0.0,0.0,0.04,97.17,0.0,0.035,0.22499999999999998,0.0,0.2,0.0,0.505,0.0,0.0,0.9500000000000001,1170,1076,14
2995,AISI 4130H Steel," normalized at 870°C (1600°F), air cooled, 25 mm (1 in.) round",0.0,0.0,0.5,0.0,0.0,0.0,0.04,97.7,0.0,0.035,0.25,0.0,0.2,0.0,0.30000000000000004,0.0,0.0,0.975,670,435,25
2996,AISI E4340 Steel," oil quenched 800°C (1470°F), 650°C (1200°F) temper, 100 mm (4 in.) round",0.0,0.0,0.75,0.0,1.825,0.0,0.02,95.7,0.0,0.025,0.22499999999999998,0.0,0.25,0.0,0.405,0.0,0.0,0.8,855,731,21
2997,AISI 4140 Steel," normalized at 870°C (1600°F), reheated to 845°C (1550°F), oil quenched, 650°C (1200°F) temper, 25 mm (1 in.) round",0.0,0.0,0.875,0.0,0.0,0.0,0.04,97.245,0.0,0.035,0.25,0.0,0.2,0.0,0.405,0.0,0.0,0.9500000000000001,896,786,21
2998,AISI E4340 Steel," oil quenched 800°C (1470°F), 650°C (1200°F) temper, 50 mm (2 in.) round",0.0,0.0,0.75,0.0,1.825,0.0,0.02,95.7,0.0,0.025,0.22499999999999998,0.0,0.25,0.0,0.405,0.0,0.0,0.8,931,834,20
2999,AISI 4150H Steel," oil quenched 830°C (1525°F), 595°C (1100°F) temper, 50 mm (2 in.) round",0.0,0.0,0.875,0.0,0.0,0.0,0.04,97.145,0.0,0.035,0.22499999999999998,0.0,0.2,0.0,0.505,0.0,0.0,0.975,1035,910,18
3000,AISI E4340 Steel," normalized, 25 mm round",0.0,0.0,0.75,0.0,1.825,0.0,0.02,95.7,0.0,0.025,0.22499999999999998,0.0,0.25,0.0,0.405,0.0,0.0,0.8,1282,862,12
3001,AISI 4150H Steel," oil quenched 830°C (1525°F), 595°C (1100°F) temper, 25 mm (1 in.) round",0.0,0.0,0.875,0.0,0.0,0.0,0.04,97.145,0.0,0.035,0.22499999999999998,0.0,0.2,0.0,0.505,0.0,0.0,0.975,1145,1034,15
3002,AISI E4340 H Steel," oil quenched 800°C (1470°F), 540°C (1000°F) temper, 50 mm (2 in.) round",0.0,0.0,0.7749999999999999,0.0,1.775,0.0,0.02,95.725,0.0,0.025,0.22499999999999998,0.0,0.25,0.0,0.405,0.0,0.0,0.8,1172,1103,16
3003,AISI 4150H Steel," oil quenched 830°C (1525°F), 540°C (1000°F) temper, 25 mm (1 in.) round",0.0,0.0,0.875,0.0,0.0,0.0,0.04,97.145,0.0,0.035,0.22499999999999998,0.0,0.2,0.0,0.505,0.0,0.0,0.975,1205,1105,14
3004,AISI 4150 Steel," oil quenched 830°C (1525°F), 540°C (1000°F) temper, 25 mm (1 in.) round",0.0,0.0,0.875,0.0,0.0,0.0,0.04,97.17,0.0,0.035,0.22499999999999998,0.0,0.2,0.0,0.505,0.0,0.0,0.9500000000000001,1205,1105,14
3005,AISI E4340 H Steel," normalized, 25 mm round",0.0,0.0,0.7749999999999999,0.0,1.775,0.0,0.02,95.725,0.0,0.025,0.22499999999999998,0.0,0.25,0.0,0.405,0.0,0.0,0.8,1282,862,12
3006,AISI E4340 Steel," oil quenched 800°C (1470°F), 540°C (1000°F) temper, 25 mm round",0.0,0.0,0.75,0.0,1.825,0.0,0.02,95.7,0.0,0.025,0.22499999999999998,0.0,0.25,0.0,0.405,0.0,0.0,0.8,1207,1145,14
3007,AISI E4340 H Steel," oil quenched 800°C (1470°F), 650°C (1200°F) temper, 100 mm (4 in.) round",0.0,0.0,0.7749999999999999,0.0,1.775,0.0,0.02,95.725,0.0,0.025,0.22499999999999998,0.0,0.25,0.0,0.405,0.0,0.0,0.8,855,731,21
3008,AISI 4340 Steel," oil quenched 800°C (1470°F), 650°C (1200°F) temper, 100 mm",0.0,0.0,0.7,0.0,1.825,0.0,0.04,95.725,0.0,0.035,0.22499999999999998,0.0,0.25,0.0,0.4,0.0,0.0,0.8,855,731,21
3009,AISI 4140H Steel," oil quenched, tempered 540°C (1000°F), 25 mm (1 in.) round",0.0,0.0,0.875,0.0,0.0,0.0,0.04,97.22,0.0,0.035,0.22499999999999998,0.0,0.22499999999999998,0.0,0.405,0.0,0.0,0.975,1140,965,18
3010,AISI 4140H Steel," normalized at 870°C (1600°F), air cooled, 13 mm (0.5 in.) round",0.0,0.0,0.875,0.0,0.0,0.0,0.04,97.22,0.0,0.035,0.22499999999999998,0.0,0.22499999999999998,0.0,0.405,0.0,0.0,0.975,1020,675,17
3011,AISI 4340H Steel, annealed 810°C (1490°F),0.0,0.0,0.7250000000000001,0.0,1.775,0.0,0.04,95.745,0.0,0.035,0.22499999999999998,0.0,0.25,0.0,0.405,0.0,0.0,0.8,745,475,22
3012,AISI 4140H Steel, annealed 25 mm (1 in.) round,0.0,0.0,0.875,0.0,0.0,0.0,0.04,97.22,0.0,0.035,0.22499999999999998,0.0,0.22499999999999998,0.0,0.405,0.0,0.0,0.975,655,485,26
3013,AISI 4340 Steel," oil quenched 800°C (1470°F), 540°C (1000°F) temper, 13 mm (0.5 in.) round",0.0,0.0,0.7,0.0,1.825,0.0,0.04,95.725,0.0,0.035,0.22499999999999998,0.0,0.25,0.0,0.4,0.0,0.0,0.8,1255,1165,13
3014,AISI E4340 Steel," oil quenched 800°C (1470°F), 540°C (1000°F) temper, 13 mm (0.5 in.) round",0.0,0.0,0.75,0.0,1.825,0.0,0.02,95.7,0.0,0.025,0.22499999999999998,0.0,0.25,0.0,0.405,0.0,0.0,0.8,1255,1165,13
3015,AISI E4340 H Steel," oil quenched 800°C (1470°F), 595°C (1100°F) temper, 50 mm (2 in.) round",0.0,0.0,0.7749999999999999,0.0,1.775,0.0,0.02,95.725,0.0,0.025,0.22499999999999998,0.0,0.25,0.0,0.405,0.0,0.0,0.8,1014,958,19
3016,AISI E4340 H Steel," oil quenched 845°C, 650°C (1200°F) temper",0.0,0.0,0.7749999999999999,0.0,1.775,0.0,0.02,95.725,0.0,0.025,0.22499999999999998,0.0,0.25,0.0,0.405,0.0,0.0,0.8,1005,938,20
3017,AISI 4340 Steel," oil quenched 800°C (1470°F), 650°C (1200°F) temper, 25 mm round",0.0,0.0,0.7,0.0,1.825,0.0,0.04,95.725,0.0,0.035,0.22499999999999998,0.0,0.25,0.0,0.4,0.0,0.0,0.8,958,883,20
3018,AISI 4150 Steel," oil quenched 830°C (1525°F), 595°C (1100°F) temper, 25 mm (1 in.) round",0.0,0.0,0.875,0.0,0.0,0.0,0.04,97.17,0.0,0.035,0.22499999999999998,0.0,0.2,0.0,0.505,0.0,0.0,0.9500000000000001,1145,1034,15
3019,AISI 4150 Steel," normalized at 870°C (1600°F), air cooled, 25 mm (1 in.) round",0.0,0.0,0.875,0.0,0.0,0.0,0.04,97.17,0.0,0.035,0.22499999999999998,0.0,0.2,0.0,0.505,0.0,0.0,0.9500000000000001,1160,731,11
3020,AISI E4340 Steel," oil quenched 800°C (1470°F), 595°C (1100°F) temper, 13 mm (0.5 in.) round",0.0,0.0,0.75,0.0,1.825,0.0,0.02,95.7,0.0,0.025,0.22499999999999998,0.0,0.25,0.0,0.405,0.0,0.0,0.8,1145,1117,17
3021,AISI E4340 H Steel," annealed, 25 mm round",0.0,0.0,0.7749999999999999,0.0,1.775,0.0,0.02,95.725,0.0,0.025,0.22499999999999998,0.0,0.25,0.0,0.405,0.0,0.0,0.8,745,470,22
3022,AISI E4340 H Steel," oil quenched 845°C, 425°C (800°F) temper",0.0,0.0,0.7749999999999999,0.0,1.775,0.0,0.02,95.725,0.0,0.025,0.22499999999999998,0.0,0.25,0.0,0.405,0.0,0.0,0.8,1595,1475,12
3023,AISI 4150H Steel," normalized at 870°C (1600°F), air cooled, 100 mm (4 in.) round",0.0,0.0,0.875,0.0,0.0,0.0,0.04,97.145,0.0,0.035,0.22499999999999998,0.0,0.2,0.0,0.505,0.0,0.0,0.975,1005,635,19
3024,AISI E4340 Steel," oil quenched 845°C, 425°C (800°F) temper",0.0,0.0,0.75,0.0,1.825,0.0,0.02,95.7,0.0,0.025,0.22499999999999998,0.0,0.25,0.0,0.405,0.0,0.0,0.8,1595,1475,12
3025,AISI 4140H Steel," oil quenched 845°C (1550°F), tempered 540°C (1000°F), 25 mm (1 in.) round",0.0,0.0,0.875,0.0,0.0,0.0,0.04,97.22,0.0,0.035,0.22499999999999998,0.0,0.22499999999999998,0.0,0.405,0.0,0.0,0.975,1075,986,15
3026,AISI 4150 Steel, annealed 815°C (1500°F),0.0,0.0,0.875,0.0,0.0,0.0,0.04,97.17,0.0,0.035,0.22499999999999998,0.0,0.2,0.0,0.505,0.0,0.0,0.9500000000000001,731,380,20
3027,AISI E4340 Steel," oil quenched 800°C (1470°F), 540°C (1000°F) temper, 100 mm (4 in.) round",0.0,0.0,0.75,0.0,1.825,0.0,0.02,95.7,0.0,0.025,0.22499999999999998,0.0,0.25,0.0,0.405,0.0,0.0,0.8,1138,1000,15
3028,AISI 4340 Steel," oil quenched 800°C (1470°F), 540°C (1000°F) temper, 100 mm (4 in.) round",0.0,0.0,0.7,0.0,1.825,0.0,0.04,95.725,0.0,0.035,0.22499999999999998,0.0,0.25,0.0,0.4,0.0,0.0,0.8,1138,1000,15
3029,AISI 4140H Steel," oil quenched 845°C (1550°F), 650°C (1200°F) temper, 13 mm (0.5 in.) round",0.0,0.0,0.875,0.0,0.0,0.0,0.04,97.22,0.0,0.035,0.22499999999999998,0.0,0.22499999999999998,0.0,0.405,0.0,0.0,0.975,938,889,19
3030,AISI E4340 Steel," oil quenched 800°C (1470°F), 595°C (1100°F) temper, 25 mm round",0.0,0.0,0.75,0.0,1.825,0.0,0.02,95.7,0.0,0.025,0.22499999999999998,0.0,0.25,0.0,0.405,0.0,0.0,0.8,1138,1096,16
3031,AISI E4340 H Steel," oil quenched 800°C (1470°F), 540°C (1000°F) temper, 100 mm (4 in.) round",0.0,0.0,0.7749999999999999,0.0,1.775,0.0,0.02,95.725,0.0,0.025,0.22499999999999998,0.0,0.25,0.0,0.405,0.0,0.0,0.8,1138,1000,15
3032,AISI 4140H Steel," oil quenched 845°C (1550°F), 650°C (1200°F) temper, 50 mm (2 in.) round",0.0,0.0,0.875,0.0,0.0,0.0,0.04,97.22,0.0,0.035,0.22499999999999998,0.0,0.22499999999999998,0.0,0.405,0.0,0.0,0.975,841,675,23
3033,AISI 5140 Steel, annealed 830°C (1525°F),0.0,0.0,0.8,0.0,0.0,0.0,0.04,97.695,0.0,0.035,0.22499999999999998,0.0,0.0,0.0,0.405,0.0,0.0,0.8,570,295,28
3034,ASTM A387 Alloy Steel," Grade 5, Class 1",0.0,0.0,0.44999999999999996,0.0,0.0,0.0,0.03,93.28,0.0,0.04,0.5,0.0,0.55,0.0,0.15,0.0,0.0,5.0,415,205,18
3035,AISI 5140 Steel," oil quenched 845°C (1550°F), 540°C (1000°F) temper, 100 mm (4 in.) round",0.0,0.0,0.8,0.0,0.0,0.0,0.04,97.695,0.0,0.035,0.22499999999999998,0.0,0.0,0.0,0.405,0.0,0.0,0.8,862,565,20
3036,AISI E4340 Steel, normalized 870°C (1600°F),0.0,0.0,0.75,0.0,1.825,0.0,0.02,95.7,0.0,0.025,0.22499999999999998,0.0,0.25,0.0,0.405,0.0,0.0,0.8,1280,860,12
3037,AISI 5140 Steel," oil quenched 845°C (1550°F), 650°C (1200°F) temper, 13 mm (0.5 in.) round",0.0,0.0,0.8,0.0,0.0,0.0,0.04,97.695,0.0,0.035,0.22499999999999998,0.0,0.0,0.0,0.405,0.0,0.0,0.8,827,703,22
3038,AISI 4140 Steel," oil quenched, 50 mm (2 in.) round (845°C (1550°F) quench, 650°C (1200°F) temper)",0.0,0.0,0.875,0.0,0.0,0.0,0.04,97.27,0.0,0.035,0.22499999999999998,0.0,0.2,0.0,0.405,0.0,0.0,0.9500000000000001,841,675,23
3039,AISI 5140 Steel," oil quenched 845°C (1550°F), 650°C (1200°F) temper, 50 mm (2 in.) round",0.0,0.0,0.8,0.0,0.0,0.0,0.04,97.695,0.0,0.035,0.22499999999999998,0.0,0.0,0.0,0.405,0.0,0.0,0.8,758,565,24
3040,AISI E4340 H Steel," normalized, 100 mm (4 in.) round",0.0,0.0,0.7749999999999999,0.0,1.775,0.0,0.02,95.725,0.0,0.025,0.22499999999999998,0.0,0.25,0.0,0.405,0.0,0.0,0.8,1110,710,13
3041,AISI E4340 H Steel," oil quenched 800°C (1470°F), 540°C (1000°F) temper, 13 mm (0.5 in.) round",0.0,0.0,0.7749999999999999,0.0,1.775,0.0,0.02,95.725,0.0,0.025,0.22499999999999998,0.0,0.25,0.0,0.405,0.0,0.0,0.8,1255,1165,13
3042,AISI 5140H Steel," oil quenched 845°C (1550°F), 540°C (1000°F) temper, 13 mm (0.5 in.) round",0.0,0.0,0.8,0.0,0.0,0.0,0.04,97.695,0.0,0.035,0.22499999999999998,0.0,0.0,0.0,0.405,0.0,0.0,0.8,1015,910,17
3043,AISI 4140 Steel," oil quenched, 650°C (1200°F) temper, 25 mm (1 in.) round",0.0,0.0,0.875,0.0,0.0,0.0,0.04,97.27,0.0,0.035,0.22499999999999998,0.0,0.2,0.0,0.405,0.0,0.0,0.9500000000000001,931,793,22
3044,AISI 5140 Steel," oil quenched 845°C (1550°F), 540°C (1000°F) temper, 13 mm (0.5 in.) round",0.0,0.0,0.8,0.0,0.0,0.0,0.04,97.695,0.0,0.035,0.22499999999999998,0.0,0.0,0.0,0.405,0.0,0.0,0.8,1015,910,17
3045,AISI E4340 Steel," annealed, 25 mm round",0.0,0.0,0.75,0.0,1.825,0.0,0.02,95.7,0.0,0.025,0.22499999999999998,0.0,0.25,0.0,0.405,0.0,0.0,0.8,745,470,22
3046,AISI 5140 Steel," oil quenched 845°C (1550°F), 650°C (1200°F) temper, 100 mm (4 in.) round",0.0,0.0,0.8,0.0,0.0,0.0,0.04,97.695,0.0,0.035,0.22499999999999998,0.0,0.0,0.0,0.405,0.0,0.0,0.8,731,470,24
3047,AISI E4340 Steel, annealed 810°C,0.0,0.0,0.75,0.0,1.825,0.0,0.02,95.7,0.0,0.025,0.22499999999999998,0.0,0.25,0.0,0.405,0.0,0.0,0.8,745,475,22
3048,AISI 5140H Steel," normalized, 100 mm (4 in.) round",0.0,0.0,0.8,0.0,0.0,0.0,0.04,97.695,0.0,0.035,0.22499999999999998,0.0,0.0,0.0,0.405,0.0,0.0,0.8,765,415,21
3049,AISI 4150 Steel, normalized 870°C (1600°F),0.0,0.0,0.875,0.0,0.0,0.0,0.04,97.17,0.0,0.035,0.22499999999999998,0.0,0.2,0.0,0.505,0.0,0.0,0.9500000000000001,1160,740,11
3050,AISI 5140 Steel," oil quenched 845°C (1550°F), 540°C (1000°F) temper, 50 mm (2 in.) round",0.0,0.0,0.8,0.0,0.0,0.0,0.04,97.695,0.0,0.035,0.22499999999999998,0.0,0.0,0.0,0.405,0.0,0.0,0.8,883,689,19
3051,AISI 4130H Steel," water quenched 855°C (1570°F), 540°C (1000°F) temper, 100 mm (4 in.) round",0.0,0.0,0.5,0.0,0.0,0.0,0.04,97.7,0.0,0.035,0.25,0.0,0.2,0.0,0.30000000000000004,0.0,0.0,0.975,800,635,21
3052,AISI 5140 Steel," normalized, 25 mm (1 in.) round",0.0,0.0,0.8,0.0,0.0,0.0,0.04,97.695,0.0,0.035,0.22499999999999998,0.0,0.0,0.0,0.405,0.0,0.0,0.8,793,470,22
3053,AISI E4340 H Steel," normalized, 50 mm (2 in.) round",0.0,0.0,0.7749999999999999,0.0,1.775,0.0,0.02,95.725,0.0,0.025,0.22499999999999998,0.0,0.25,0.0,0.405,0.0,0.0,0.8,1220,786,13
3054,AISI 5140 Steel," oil quenched 845°C (1550°F), 540°C (1000°F) temper, 25 mm (1 in.) round",0.0,0.0,0.8,0.0,0.0,0.0,0.04,97.695,0.0,0.035,0.22499999999999998,0.0,0.0,0.0,0.405,0.0,0.0,0.8,972,841,18
3055,AISI 4140 Steel," oil quenched, 100 mm (4 in.) round [845°C (1550°F) quench, 540°C (1000°F) temper]",0.0,0.0,0.875,0.0,0.0,0.0,0.04,97.27,0.0,0.035,0.22499999999999998,0.0,0.2,0.0,0.405,0.0,0.0,0.9500000000000001,883,685,19
3056,AISI 4140H Steel," oil quenched 845°C (1550°F), 595°C (1100°F) temper, 13 mm (0.5 in.) round",0.0,0.0,0.875,0.0,0.0,0.0,0.04,97.22,0.0,0.035,0.22499999999999998,0.0,0.22499999999999998,0.0,0.405,0.0,0.0,0.975,1090,1025,18
3057,AISI E4340 Steel," normalized, 50 mm (2 in.) round",0.0,0.0,0.75,0.0,1.825,0.0,0.02,95.7,0.0,0.025,0.22499999999999998,0.0,0.25,0.0,0.405,0.0,0.0,0.8,1220,786,13
3058,AISI 4150H Steel," oil quenched 830°C (1525°F), 650°C (1200°F) temper, 50 mm (2 in.) round",0.0,0.0,0.875,0.0,0.0,0.0,0.04,97.145,0.0,0.035,0.22499999999999998,0.0,0.2,0.0,0.505,0.0,0.0,0.975,931,814,20
3059,AISI 5140H Steel, annealed 830°C,0.0,0.0,0.8,0.0,0.0,0.0,0.04,97.695,0.0,0.035,0.22499999999999998,0.0,0.0,0.0,0.405,0.0,0.0,0.8,570,295,28
3060,AISI 5140H Steel," annealed 830°C (1525°F), 25 mm (1 in.) round",0.0,0.0,0.8,0.0,0.0,0.0,0.04,97.695,0.0,0.035,0.22499999999999998,0.0,0.0,0.0,0.405,0.0,0.0,0.8,570,290,28
3061,AISI E4340 Steel," oil quenched 855°C (1570°F), 230°C (450°F) temper for 4hrs.",0.0,0.0,0.75,0.0,1.825,0.0,0.02,95.7,0.0,0.025,0.22499999999999998,0.0,0.25,0.0,0.405,0.0,0.0,0.8,1855,1550,12
3062,AISI 5150 Steel," normalized, 13 mm (0.5 in.) round",0.0,0.0,0.8,0.0,0.0,0.0,0.04,97.595,0.0,0.035,0.22499999999999998,0.0,0.0,0.0,0.505,0.0,0.0,0.8,903,565,21
3063,AISI 4150H Steel," oil quenched 830°C (1525°F), 540°C (1000°F) temper, 100 mm (4 in.) round",0.0,0.0,0.875,0.0,0.0,0.0,0.04,97.145,0.0,0.035,0.22499999999999998,0.0,0.2,0.0,0.505,0.0,0.0,0.975,1095,883,15
3064,AISI 5140H Steel," oil quenched 845°C (1550°F), 650°C (1200°F) temper, 25 mm (1 in.) round",0.0,0.0,0.8,0.0,0.0,0.0,0.04,97.695,0.0,0.035,0.22499999999999998,0.0,0.0,0.0,0.405,0.0,0.0,0.8,807,650,22
3065,AISI 5140H Steel," normalized, 25 mm (1 in.) round",0.0,0.0,0.8,0.0,0.0,0.0,0.04,97.695,0.0,0.035,0.22499999999999998,0.0,0.0,0.0,0.405,0.0,0.0,0.8,793,470,22
3066,AISI E4340 Steel, annealed 810°C (1490°F),0.0,0.0,0.75,0.0,1.825,0.0,0.02,95.7,0.0,0.025,0.22499999999999998,0.0,0.25,0.0,0.405,0.0,0.0,0.8,745,475,22
3067,AISI E4340 Steel," oil quenched 845°C, 650°C (1200°F) temper",0.0,0.0,0.75,0.0,1.825,0.0,0.02,95.7,0.0,0.025,0.22499999999999998,0.0,0.25,0.0,0.405,0.0,0.0,0.8,1005,938,20
3068,AISI 5140 Steel," oil quenched 845°C (1550°F), 595°C (1100°F) temper, 25 mm (1 in.) round",0.0,0.0,0.8,0.0,0.0,0.0,0.04,97.695,0.0,0.035,0.22499999999999998,0.0,0.0,0.0,0.405,0.0,0.0,0.8,876,724,20
3069,AISI E4340 H Steel," oil quenched 855°C (1570°F), 230°C (450°F) temper for 4 hrs",0.0,0.0,0.7749999999999999,0.0,1.775,0.0,0.02,95.725,0.0,0.025,0.22499999999999998,0.0,0.25,0.0,0.405,0.0,0.0,0.8,1855,1550,12
3070,AISI 5140H Steel," oil quenched 845°C (1550°F), 595°C (1100°F) temper, 50 mm (2 in.) round",0.0,0.0,0.8,0.0,0.0,0.0,0.04,97.695,0.0,0.035,0.22499999999999998,0.0,0.0,0.0,0.405,0.0,0.0,0.8,814,615,22
3071,AISI 4340 Steel," oil quenched 845°C, 650°C (1200°F) temper",0.0,0.0,0.7,0.0,1.825,0.0,0.04,95.725,0.0,0.035,0.22499999999999998,0.0,0.25,0.0,0.4,0.0,0.0,0.8,1005,938,20
3072,AISI 5140 Steel," oil quenched 845°C (1550°F), 595°C (1100°F) temper, 13 mm (0.5 in.) round",0.0,0.0,0.8,0.0,0.0,0.0,0.04,97.695,0.0,0.035,0.22499999999999998,0.0,0.0,0.0,0.405,0.0,0.0,0.8,896,779,20
3073,AISI 5150H Steel," oil quenched from 830°C (1525°F), 650°C (1200°F) temper, 25 mm (1 in.) round",0.0,0.0,0.8,0.0,0.0,0.0,0.04,97.595,0.0,0.035,0.22499999999999998,0.0,0.0,0.0,0.505,0.0,0.0,0.8,883,745,21
3074,AISI 5140H Steel," oil quenched 845°C (1550°F), 650°C (1200°F) temper, 13 mm (0.5 in.) round",0.0,0.0,0.8,0.0,0.0,0.0,0.04,97.695,0.0,0.035,0.22499999999999998,0.0,0.0,0.0,0.405,0.0,0.0,0.8,827,703,22
3075,AISI 4340 Steel," oil quenched 800°C (1470°F), 595°C (1100°F) temper, 13 mm (0.5 in.) round",0.0,0.0,0.7,0.0,1.825,0.0,0.04,95.725,0.0,0.035,0.22499999999999998,0.0,0.25,0.0,0.4,0.0,0.0,0.8,1145,1117,17
3076,AISI 4340 Steel," oil quenched 800°C (1470°F), 595°C (1100°F) temper, 25 mm round",0.0,0.0,0.7,0.0,1.825,0.0,0.04,95.725,0.0,0.035,0.22499999999999998,0.0,0.25,0.0,0.4,0.0,0.0,0.8,1138,1096,16
3077,AISI 5150 Steel," oil quenched from 830°C (1525°F), 540°C (1000°F) temper, 100 mm (4 in.) round",0.0,0.0,0.8,0.0,0.0,0.0,0.04,97.595,0.0,0.035,0.22499999999999998,0.0,0.0,0.0,0.505,0.0,0.0,0.8,862,595,20
3078,AISI 5150H Steel," oil quenched from 830°C (1525°F), 540°C (1000°F) temper, 13 mm (0.5 in.) round",0.0,0.0,0.8,0.0,0.0,0.0,0.04,97.595,0.0,0.035,0.22499999999999998,0.0,0.0,0.0,0.505,0.0,0.0,0.8,1095,1000,16
3079,AISI 5140 Steel," annealed 830°C (1525°F), 25 mm (1 in.) round",0.0,0.0,0.8,0.0,0.0,0.0,0.04,97.695,0.0,0.035,0.22499999999999998,0.0,0.0,0.0,0.405,0.0,0.0,0.8,570,290,28
3080,AISI 5140H Steel," oil quenched 845°C (1550°F), 540°C (1000°F) temper, 50 mm (2 in.) round",0.0,0.0,0.8,0.0,0.0,0.0,0.04,97.695,0.0,0.035,0.22499999999999998,0.0,0.0,0.0,0.405,0.0,0.0,0.8,883,689,19
3081,AISI 4130H Steel," water quenched 855°C (1570°F), 595°C (1100°F) temper, 25 mm (1 in.) round",0.0,0.0,0.5,0.0,0.0,0.0,0.04,97.7,0.0,0.035,0.25,0.0,0.2,0.0,0.30000000000000004,0.0,0.0,0.975,883,779,21
3082,AISI 4130H Steel," normalized at 870°C (1600°F), air cooled, 13 mm (0.5 in.) round",0.0,0.0,0.5,0.0,0.0,0.0,0.04,97.7,0.0,0.035,0.25,0.0,0.2,0.0,0.30000000000000004,0.0,0.0,0.975,731,460,25
3083,AISI 5150 Steel," oil quenched from 830°C (1525°F), 650°C (1200°F) temper, 100 mm (4 in.) round",0.0,0.0,0.8,0.0,0.0,0.0,0.04,97.595,0.0,0.035,0.22499999999999998,0.0,0.0,0.0,0.505,0.0,0.0,0.8,793,525,21
3084,AISI 6150 Steel," oil quenched 845°C (1550°F), 595°C (1100°F) temper, 25 mm (1 in.) round",0.0,0.0,0.8,0.0,0.0,0.0,0.04,97.295,0.0,0.035,0.22499999999999998,0.15,0.0,0.0,0.505,0.0,0.0,0.9500000000000001,1090,1035,16
3085,AISI 5150H Steel," annealed, 25 mm (1 in.) round",0.0,0.0,0.8,0.0,0.0,0.0,0.04,97.595,0.0,0.035,0.22499999999999998,0.0,0.0,0.0,0.505,0.0,0.0,0.8,675,360,22
3086,AISI 5150 Steel," normalized, 100 mm (4 in.) round",0.0,0.0,0.8,0.0,0.0,0.0,0.04,97.595,0.0,0.035,0.22499999999999998,0.0,0.0,0.0,0.505,0.0,0.0,0.8,841,435,18
3087,AISI 5150H Steel," oil quenched from 830°C (1525°F), 595°C (1100°F) temper, 13 mm (0.5 in.) round",0.0,0.0,0.8,0.0,0.0,0.0,0.04,97.595,0.0,0.035,0.22499999999999998,0.0,0.0,0.0,0.505,0.0,0.0,0.8,993,903,19
3088,AISI 5150 Steel," annealed, 25 mm (1 in.) round",0.0,0.0,0.8,0.0,0.0,0.0,0.04,97.595,0.0,0.035,0.22499999999999998,0.0,0.0,0.0,0.505,0.0,0.0,0.8,675,360,22
3089,AISI 5140H Steel," oil quenched 845°C (1550°F), 650°C (1200°F) temper, 50 mm (2 in.) round",0.0,0.0,0.8,0.0,0.0,0.0,0.04,97.695,0.0,0.035,0.22499999999999998,0.0,0.0,0.0,0.405,0.0,0.0,0.8,758,565,24
3090,AISI 6150 Steel," oil quenched 845°C (1550°F), 595°C (1100°F) temper, 50 mm (2 in.) round",0.0,0.0,0.8,0.0,0.0,0.0,0.04,97.295,0.0,0.035,0.22499999999999998,0.15,0.0,0.0,0.505,0.0,0.0,0.9500000000000001,1020,910,17
3091,AISI 6150 Steel," oil quenched 845°C (1550°F), 595°C (1100°F) temper, 100 mm (4 in.) round",0.0,0.0,0.8,0.0,0.0,0.0,0.04,97.295,0.0,0.035,0.22499999999999998,0.15,0.0,0.0,0.505,0.0,0.0,0.9500000000000001,896,745,19
3092,AISI E4340 H Steel," oil quenched 800°C (1470°F), 595°C (1100°F) temper, 13 mm (0.5 in.) round",0.0,0.0,0.7749999999999999,0.0,1.775,0.0,0.02,95.725,0.0,0.025,0.22499999999999998,0.0,0.25,0.0,0.405,0.0,0.0,0.8,1145,1117,17
3093,AISI 6150 Steel," oil quenched 845°C (1550°F), 650°C (1200°F) temper, 100 mm (4 in.) round",0.0,0.0,0.8,0.0,0.0,0.0,0.04,97.295,0.0,0.035,0.22499999999999998,0.15,0.0,0.0,0.505,0.0,0.0,0.9500000000000001,841,650,21
3094,AISI E4340 H Steel," oil quenched 800°C (1470°F), 540°C (1000°F) temper, 25 mm round",0.0,0.0,0.7749999999999999,0.0,1.775,0.0,0.02,95.725,0.0,0.025,0.22499999999999998,0.0,0.25,0.0,0.405,0.0,0.0,0.8,1207,1145,14
3095,AISI E4340 H Steel," normalized, 13 mm (0.5 in.) round",0.0,0.0,0.7749999999999999,0.0,1.775,0.0,0.02,95.725,0.0,0.025,0.22499999999999998,0.0,0.25,0.0,0.405,0.0,0.0,0.8,1448,972,12
3096,AISI 5140H Steel," oil quenched 845°C (1550°F), 650°C (1200°F) temper, 100 mm (4 in.) round",0.0,0.0,0.8,0.0,0.0,0.0,0.04,97.695,0.0,0.035,0.22499999999999998,0.0,0.0,0.0,0.405,0.0,0.0,0.8,731,470,24
3097,AISI 6150 Steel," normalized, 25 mm (1 in.) round",0.0,0.0,0.8,0.0,0.0,0.0,0.04,97.295,0.0,0.035,0.22499999999999998,0.15,0.0,0.0,0.505,0.0,0.0,0.9500000000000001,938,615,21
3098,AISI 5140H Steel," normalized, 13 mm (0.5 in.) round",0.0,0.0,0.8,0.0,0.0,0.0,0.04,97.695,0.0,0.035,0.22499999999999998,0.0,0.0,0.0,0.405,0.0,0.0,0.8,827,525,22
3099,AISI 5140 Steel," normalized, 13 mm (0.5 in.) round",0.0,0.0,0.8,0.0,0.0,0.0,0.04,97.695,0.0,0.035,0.22499999999999998,0.0,0.0,0.0,0.405,0.0,0.0,0.8,827,525,22
3100,AISI 5140 Steel," oil quenched 845°C (1550°F), 595°C (1100°F) temper, 100 mm (4 in.) round",0.0,0.0,0.8,0.0,0.0,0.0,0.04,97.695,0.0,0.035,0.22499999999999998,0.0,0.0,0.0,0.405,0.0,0.0,0.8,800,510,22
3101,AISI 6150 Steel," oil quenched 845°C (1550°F), 540°C (1000°F) temper, 100 mm (4 in.) round",0.0,0.0,0.8,0.0,0.0,0.0,0.04,97.295,0.0,0.035,0.22499999999999998,0.15,0.0,0.0,0.505,0.0,0.0,0.9500000000000001,1050,876,16
3102,AISI 5140H Steel," oil quenched 845°C (1550°F), 540°C (1000°F) temper, 100 mm (4 in.) round",0.0,0.0,0.8,0.0,0.0,0.0,0.04,97.695,0.0,0.035,0.22499999999999998,0.0,0.0,0.0,0.405,0.0,0.0,0.8,862,565,20
3103,AISI 4140 Steel," oil quenched, 100 mm (4 in.) round (845°C (1550°F) quench, 595°C (1100°F) temper)",0.0,0.0,0.875,0.0,0.0,0.0,0.04,97.27,0.0,0.035,0.22499999999999998,0.0,0.2,0.0,0.405,0.0,0.0,0.9500000000000001,807,600,21
3104,AISI 6150 Steel," oil quenched 845°C (1550°F), 650°C (1200°F) temper, 13 mm (0.5 in.) round",0.0,0.0,0.8,0.0,0.0,0.0,0.04,97.295,0.0,0.035,0.22499999999999998,0.15,0.0,0.0,0.505,0.0,0.0,0.9500000000000001,1015,979,17
3105,AISI 6150 Steel," oil quenched 845°C (1550°F), 650°C (1200°F) temper, 25 mm (1 in.) round",0.0,0.0,0.8,0.0,0.0,0.0,0.04,97.295,0.0,0.035,0.22499999999999998,0.15,0.0,0.0,0.505,0.0,0.0,0.9500000000000001,972,896,18
3106,AISI 4150H Steel," oil quenched 830°C (1525°F), 540°C (1000°F) temper, 13 mm (0.5 in.) round",0.0,0.0,0.875,0.0,0.0,0.0,0.04,97.145,0.0,0.035,0.22499999999999998,0.0,0.2,0.0,0.505,0.0,0.0,0.975,1310,1215,13
3107,AISI E4340 H Steel," oil quenched 800°C (1470°F), 595°C (1100°F) temper, 100 mm round",0.0,0.0,0.7749999999999999,0.0,1.775,0.0,0.02,95.725,0.0,0.025,0.22499999999999998,0.0,0.25,0.0,0.405,0.0,0.0,0.8,924,786,19
3108,AISI 6150H Steel," oil quenched 845°C (1550°F), 650°C (1200°F) temper, 100 mm (4 in.) round",0.0,0.0,0.8,0.0,0.0,0.0,0.04,97.27,0.0,0.035,0.22499999999999998,0.15,0.0,0.0,0.505,0.0,0.0,0.975,841,650,21
3109,AISI E4340 Steel," oil quenched 800°C (1470°F), 595°C (1100°F) temper, 100 mm (4 in.) round",0.0,0.0,0.75,0.0,1.825,0.0,0.02,95.7,0.0,0.025,0.22499999999999998,0.0,0.25,0.0,0.405,0.0,0.0,0.8,924,786,19
3110,AISI 5150H Steel," oil quenched from 830°C (1525°F), 595°C (1100°F) temper, 25 mm (1 in.) round",0.0,0.0,0.8,0.0,0.0,0.0,0.04,97.595,0.0,0.035,0.22499999999999998,0.0,0.0,0.0,0.505,0.0,0.0,0.8,945,793,20
3111,AISI 6150H Steel," oil quenched 845°C (1550°F), 595°C (1100°F) temper, 25 mm (1 in.) round",0.0,0.0,0.8,0.0,0.0,0.0,0.04,97.27,0.0,0.035,0.22499999999999998,0.15,0.0,0.0,0.505,0.0,0.0,0.975,1090,1035,16
3112,AISI 5150 Steel," normalized, 50 mm (2 in.) round",0.0,0.0,0.8,0.0,0.0,0.0,0.04,97.595,0.0,0.035,0.22499999999999998,0.0,0.0,0.0,0.505,0.0,0.0,0.8,848,495,20
3113,AISI 8630 Steel, normalized,0.0,0.0,0.8,0.0,0.55,0.0,0.04,97.345,0.0,0.035,0.22499999999999998,0.0,0.2,0.0,0.30500000000000005,0.0,0.0,0.5,620,550,16
3114,AISI 6150H Steel," oil quenched 845°C (1550°F), 650°C (1200°F) temper, 50 mm (2 in.) round",0.0,0.0,0.8,0.0,0.0,0.0,0.04,97.27,0.0,0.035,0.22499999999999998,0.15,0.0,0.0,0.505,0.0,0.0,0.975,924,800,19
3115,AISI 5150H Steel," normalized, 25 mm (1 in.) round",0.0,0.0,0.8,0.0,0.0,0.0,0.04,97.595,0.0,0.035,0.22499999999999998,0.0,0.0,0.0,0.505,0.0,0.0,0.8,869,530,20
3116,AISI 5150H Steel," oil quenched from 830°C (1525°F), 595°C (1100°F) temper, 50 mm (2 in.) round",0.0,0.0,0.8,0.0,0.0,0.0,0.04,97.595,0.0,0.035,0.22499999999999998,0.0,0.0,0.0,0.505,0.0,0.0,0.8,876,600,20
3117,AISI 4140H Steel," heat treated, tempered 315°C (600°F), 25 mm (1 in.) round",0.0,0.0,0.875,0.0,0.0,0.0,0.04,97.22,0.0,0.035,0.22499999999999998,0.0,0.22499999999999998,0.0,0.405,0.0,0.0,0.975,1725,1572,11
3118,AISI 5140H Steel, normalized 870°C (1600°F),0.0,0.0,0.8,0.0,0.0,0.0,0.04,97.695,0.0,0.035,0.22499999999999998,0.0,0.0,0.0,0.405,0.0,0.0,0.8,793,475,22
3119,AISI 8630 Steel," water quenched 845°C (1550°F), 480°C (900°F) temper, 13 mm (0.5 in.) round",0.0,0.0,0.8,0.0,0.55,0.0,0.04,97.345,0.0,0.035,0.22499999999999998,0.0,0.2,0.0,0.30500000000000005,0.0,0.0,0.5,1050,1035,16
3120,AISI 5150H Steel," oil quenched from 830°C (1525°F), 540°C (1000°F) temper, 50 mm (2 in.) round",0.0,0.0,0.8,0.0,0.0,0.0,0.04,97.595,0.0,0.035,0.22499999999999998,0.0,0.0,0.0,0.505,0.0,0.0,0.8,910,670,18
3121,AISI 5150H Steel," normalized, 100 mm (4 in.) round",0.0,0.0,0.8,0.0,0.0,0.0,0.04,97.595,0.0,0.035,0.22499999999999998,0.0,0.0,0.0,0.505,0.0,0.0,0.8,841,435,18
3122,AISI 4130H Steel," annealed, 25 mm (1 in.) round",0.0,0.0,0.5,0.0,0.0,0.0,0.04,97.7,0.0,0.035,0.25,0.0,0.2,0.0,0.30000000000000004,0.0,0.0,0.975,560,460,21
3123,AISI 5150 Steel," oil quenched from 830°C (1525°F), 540°C (1000°F) temper, 13 mm (0.5 in.) round",0.0,0.0,0.8,0.0,0.0,0.0,0.04,97.595,0.0,0.035,0.22499999999999998,0.0,0.0,0.0,0.505,0.0,0.0,0.8,1095,1000,16
3124,AISI 8630 Steel," water quenched 845°C (1550°F), 480°C (900°F) temper, 25 mm (1 in.) round",0.0,0.0,0.8,0.0,0.55,0.0,0.04,97.345,0.0,0.035,0.22499999999999998,0.0,0.2,0.0,0.30500000000000005,0.0,0.0,0.5,1015,910,16
3125,AISI 4340 Steel," oil quenched 800°C (1470°F), 595°C (1100°F) temper, 100 mm (4 in.) round",0.0,0.0,0.7,0.0,1.825,0.0,0.04,95.725,0.0,0.035,0.22499999999999998,0.0,0.25,0.0,0.4,0.0,0.0,0.8,924,786,19
3126,AISI 6150H Steel," normalized, 50 mm (2 in.) round",0.0,0.0,0.8,0.0,0.0,0.0,0.04,97.27,0.0,0.035,0.22499999999999998,0.15,0.0,0.0,0.505,0.0,0.0,0.975,896,515,20
3127,AISI 6150H Steel," annealed, 25 mm (1 in.) round",0.0,0.0,0.8,0.0,0.0,0.0,0.04,97.27,0.0,0.035,0.22499999999999998,0.15,0.0,0.0,0.505,0.0,0.0,0.975,670,415,23
3128,AISI 4140H Steel," normalized at 870°C (1600°F), air cooled, 25 mm (1 in.) round",0.0,0.0,0.875,0.0,0.0,0.0,0.04,97.22,0.0,0.035,0.22499999999999998,0.0,0.22499999999999998,0.0,0.405,0.0,0.0,0.975,1020,655,17
3129,AISI 4150 Steel," normalized at 870°C (1600°F), air cooled, 100 mm (4 in.) round",0.0,0.0,0.875,0.0,0.0,0.0,0.04,97.17,0.0,0.035,0.22499999999999998,0.0,0.2,0.0,0.505,0.0,0.0,0.9500000000000001,1005,635,19
3130,AISI 8630H Steel," oil quenched 845°C (1550°F), 455°C (850°F) temper",0.0,0.0,0.8,0.0,0.55,0.0,0.04,97.35,0.0,0.035,0.22499999999999998,0.0,0.2,0.0,0.30000000000000004,0.0,0.0,0.5,979,841,16
3131,AISI 8630 Steel," water quenched 845°C (1550°F), 480°C (900°F) temper, 50 mm (2 in.) round",0.0,0.0,0.8,0.0,0.55,0.0,0.04,97.345,0.0,0.035,0.22499999999999998,0.0,0.2,0.0,0.30500000000000005,0.0,0.0,0.5,895,738,19
3132,AISI 6150 Steel," oil quenched 845°C (1550°F), 540°C (1000°F) temper, 25 mm (1 in.) round",0.0,0.0,0.8,0.0,0.0,0.0,0.04,97.295,0.0,0.035,0.22499999999999998,0.15,0.0,0.0,0.505,0.0,0.0,0.9500000000000001,1200,1160,14
3133,AISI 8630 Steel," water quenched 845°C (1550°F), 540°C (1000°F) temper, 100 mm (4 in.) round",0.0,0.0,0.8,0.0,0.55,0.0,0.04,97.345,0.0,0.035,0.22499999999999998,0.0,0.2,0.0,0.30500000000000005,0.0,0.0,0.5,738,565,23
3134,AISI 8630H Steel," water quenched 845°C (1550°F), 480°C (900°F) temper, 13 mm (0.5 in.) round",0.0,0.0,0.8,0.0,0.55,0.0,0.04,97.35,0.0,0.035,0.22499999999999998,0.0,0.2,0.0,0.30000000000000004,0.0,0.0,0.5,1050,1035,16
3135,AISI 5150 Steel," oil quenched from 830°C (1525°F), 540°C (1000°F) temper, 25 mm (1 in.) round",0.0,0.0,0.8,0.0,0.0,0.0,0.04,97.595,0.0,0.035,0.22499999999999998,0.0,0.0,0.0,0.505,0.0,0.0,0.8,1055,910,17
3136,AISI 6150H Steel," oil quenched 845°C (1550°F), 595°C (1100°F) temper, 13 mm (0.5 in.) round",0.0,0.0,0.8,0.0,0.0,0.0,0.04,97.27,0.0,0.035,0.22499999999999998,0.15,0.0,0.0,0.505,0.0,0.0,0.975,1105,1090,16
3137,AISI 6150 Steel," oil quenched 845°C (1550°F), 540°C (1000°F) temper, 50 mm (2 in.) round",0.0,0.0,0.8,0.0,0.0,0.0,0.04,97.295,0.0,0.035,0.22499999999999998,0.15,0.0,0.0,0.505,0.0,0.0,0.9500000000000001,1145,1000,14
3138,AISI E4340 Steel," oil quenched 800°C (1470°F), 650°C (1200°F) temper, 13 mm (0.5 in.) round",0.0,0.0,0.75,0.0,1.825,0.0,0.02,95.7,0.0,0.025,0.22499999999999998,0.0,0.25,0.0,0.405,0.0,0.0,0.8,1000,938,20
3139,AISI 8630H Steel," water quenched 845°C (1550°F), 540°C (1000°F) temper, 25 mm (1 in.) round",0.0,0.0,0.8,0.0,0.55,0.0,0.04,97.35,0.0,0.035,0.22499999999999998,0.0,0.2,0.0,0.30000000000000004,0.0,0.0,0.5,931,850,18
3140,AISI 6150 Steel," normalized, 100 mm (4 in.) round",0.0,0.0,0.8,0.0,0.0,0.0,0.04,97.295,0.0,0.035,0.22499999999999998,0.15,0.0,0.0,0.505,0.0,0.0,0.9500000000000001,883,460,18
3141,AISI 5150 Steel," oil quenched from 830°C (1525°F), 595°C (1100°F) temper, 50 mm (2 in.) round",0.0,0.0,0.8,0.0,0.0,0.0,0.04,97.595,0.0,0.035,0.22499999999999998,0.0,0.0,0.0,0.505,0.0,0.0,0.8,876,600,20
3142,AISI 8630 Steel," water quenched 845°C (1550°F), 540°C (1000°F) temper, 25 mm (1 in.) round",0.0,0.0,0.8,0.0,0.55,0.0,0.04,97.345,0.0,0.035,0.22499999999999998,0.0,0.2,0.0,0.30500000000000005,0.0,0.0,0.5,931,850,18
3143,AISI 5140 Steel," oil quenched 845°C (1550°F), 650°C (1200°F) temper, 25 mm (1 in.) round",0.0,0.0,0.8,0.0,0.0,0.0,0.04,97.695,0.0,0.035,0.22499999999999998,0.0,0.0,0.0,0.405,0.0,0.0,0.8,807,650,22
3144,AISI 5150H Steel," normalized, 50 mm (2 in.) round",0.0,0.0,0.8,0.0,0.0,0.0,0.04,97.595,0.0,0.035,0.22499999999999998,0.0,0.0,0.0,0.505,0.0,0.0,0.8,848,495,20
3145,AISI 8630H Steel," water quenched 845°C (1550°F), 480°C (900°F) temper, 25 mm (1 in.) round",0.0,0.0,0.8,0.0,0.55,0.0,0.04,97.35,0.0,0.035,0.22499999999999998,0.0,0.2,0.0,0.30000000000000004,0.0,0.0,0.5,1015,910,16
3146,AISI 8630H Steel," water quenched 845°C (1550°F), 540°C (1000°F) temper, 50 mm (2 in.) round",0.0,0.0,0.8,0.0,0.55,0.0,0.04,97.35,0.0,0.035,0.22499999999999998,0.0,0.2,0.0,0.30000000000000004,0.0,0.0,0.5,827,689,21
3147,AISI 8630 Steel," water quenched 845°C (1550°F), 540°C (1000°F) temper, 50 mm (2 in.) round",0.0,0.0,0.8,0.0,0.55,0.0,0.04,97.345,0.0,0.035,0.22499999999999998,0.0,0.2,0.0,0.30500000000000005,0.0,0.0,0.5,827,689,21
3148,AISI 8630 Steel," water quenched 845°C (1550°F), 595°C (1100°F) temper, 13 mm (0.5 in.) round",0.0,0.0,0.8,0.0,0.55,0.0,0.04,97.345,0.0,0.035,0.22499999999999998,0.0,0.2,0.0,0.30500000000000005,0.0,0.0,0.5,924,910,19
3149,AISI 5140 Steel," oil quenched 845°C (1550°F), 595°C (1100°F) temper, 50 mm (2 in.) round",0.0,0.0,0.8,0.0,0.0,0.0,0.04,97.695,0.0,0.035,0.22499999999999998,0.0,0.0,0.0,0.405,0.0,0.0,0.8,814,615,22
3150,AISI 86B30H Steel," water quenched 845°C (1550°F), 480°C (900°F) temper, 25 mm (1 in.) round",0.0,0.0,0.8,0.0,0.55,0.0,0.04,97.34825000000001,0.0,0.035,0.22499999999999998,0.0,0.2,0.0,0.30000000000000004,0.0,0.00175,0.5,1015,910,16
3151,AISI 86B30H Steel," normalized, 13 mm (0.5 in.) round",0.0,0.0,0.8,0.0,0.55,0.0,0.04,97.34825000000001,0.0,0.035,0.22499999999999998,0.0,0.2,0.0,0.30000000000000004,0.0,0.00175,0.5,655,425,25
3152,AISI 4340 Steel," oil quenched 800°C (1470°F), 595°C (1100°F) temper, 50 mm (2 in.) round",0.0,0.0,0.7,0.0,1.825,0.0,0.04,95.725,0.0,0.035,0.22499999999999998,0.0,0.25,0.0,0.4,0.0,0.0,0.8,1014,958,19
3153,AISI 86B30H Steel, normalized,0.0,0.0,0.8,0.0,0.55,0.0,0.04,97.34825000000001,0.0,0.035,0.22499999999999998,0.0,0.2,0.0,0.30000000000000004,0.0,0.00175,0.5,620,550,16
3154,AISI 86B30H Steel," normalized, 100 mm (4 in.) round",0.0,0.0,0.8,0.0,0.55,0.0,0.04,97.34825000000001,0.0,0.035,0.22499999999999998,0.0,0.2,0.0,0.30000000000000004,0.0,0.00175,0.5,635,385,24
3155,AISI 6150 Steel," oil quenched 845°C (1550°F), 650°C (1200°F) temper, 50 mm (2 in.) round",0.0,0.0,0.8,0.0,0.0,0.0,0.04,97.295,0.0,0.035,0.22499999999999998,0.15,0.0,0.0,0.505,0.0,0.0,0.9500000000000001,924,800,19
3156,AISI 86B30H Steel," water quenched 845°C (1550°F), 540°C (1000°F) temper, 100 mm (4 in.) round",0.0,0.0,0.8,0.0,0.55,0.0,0.04,97.34825000000001,0.0,0.035,0.22499999999999998,0.0,0.2,0.0,0.30000000000000004,0.0,0.00175,0.5,738,565,23
3157,AISI 8630 Steel," oil quenched 845°C (1550°F), 455°C (850°F) temper",0.0,0.0,0.8,0.0,0.55,0.0,0.04,97.345,0.0,0.035,0.22499999999999998,0.0,0.2,0.0,0.30500000000000005,0.0,0.0,0.5,979,841,16
