Repository: josethomson954-coder/steel-property-predictor-

streamlit>=1.33
pandas>=2.0
numpy>=1.24
scikit-learn>=1.3
joblib>=1.3
pyarrow>=15.0

File: steel_dataset 1.csv (part 16 of 16)
Unnamed: 0,name,process,Al,Cu,Mn,N,Ni,Ti,S,Fe,Zr,P,Si,V,Mo,Co,C,Nb,B,Cr,ultimate_tensile,yield,ductility
0,AISI 4023 Steel," normalized at 925°C (1700°F), machined to 25 mm (1 in.) rounds, pseudocarburized at 925°C (1700°F), box cooled to RT, reheated to 800°C (1470°F) and oil quenched, 150°C (300°F) temper",0.0,0.0,0.8,0.0,0.0,0.0,0.04,98.4,0.0,0.035,0.25,0.0,0.25,0.0,0.225,0.0,0.0,0.0,745,440,21
3158,AISI 86B30H Steel," annealed, 25 mm (1 in.) round",0.0,0.0,0.8,0.0,0.55,0.0,0.04,97.34825000000001,0.0,0.035,0.22499999999999998,0.0,0.2,0.0,0.30000000000000004,0.0,0.00175,0.5,565,370,29
3159,AISI 86B30H Steel," oil quenched 845°C (1550°F), 455°C (850°F) temper",0.0,0.0,0.8,0.0,0.55,0.0,0.04,97.34825000000001,0.0,0.035,0.22499999999999998,0.0,0.2,0.0,0.30000000000000004,0.0,0.00175,0.5,979,841,16
3160,AISI 8630 Steel," water quenched 845°C (1550°F), 595°C (1100°F) temper, 100 mm (4 in.) round",0.0,0.0,0.8,0.0,0.55,0.0,0.04,97.345,0.0,0.035,0.22499999999999998,0.0,0.2,0.0,0.30500000000000005,0.0,0.0,0.5,660,495,25
3161,AISI E4340 H Steel," oil quenched 800°C (1470°F), 650°C (1200°F) temper, 50 mm round",0.0,0.0,0.7749999999999999,0.0,1.775,0.0,0.02,95.725,0.0,0.025,0.22499999999999998,0.0,0.25,0.0,0.405,0.0,0.0,0.8,931,834,20
3162,AISI 8630H Steel," water quenched 845°C (1550°F), 595°C (1100°F) temper, 25 mm (1 in.) round",0.0,0.0,0.8,0.0,0.55,0.0,0.04,97.35,0.0,0.035,0.22499999999999998,0.0,0.2,0.0,0.30000000000000004,0.0,0.0,0.5,814,695,18
3163,AISI 86B30H Steel," water quenched 845°C (1550°F), 540°C (1000°F) temper, 50 mm (2 in.) round",0.0,0.0,0.8,0.0,0.55,0.0,0.04,97.34825000000001,0.0,0.035,0.22499999999999998,0.0,0.2,0.0,0.30000000000000004,0.0,0.00175,0.5,827,689,21
3164,AISI 6150H Steel," oil quenched 845°C (1550°F), 540°C (1000°F) temper, 100 mm (4 in.) round",0.0,0.0,0.8,0.0,0.0,0.0,0.04,97.27,0.0,0.035,0.22499999999999998,0.15,0.0,0.0,0.505,0.0,0.0,0.975,1050,876,16
3165,AISI 5150H Steel," oil quenched from 830°C (1525°F), 650°C (1200°F) temper, 13 mm (0.5 in.) round",0.0,0.0,0.8,0.0,0.0,0.0,0.04,97.595,0.0,0.035,0.22499999999999998,0.0,0.0,0.0,0.505,0.0,0.0,0.8,938,834,21
3166,AISI 6150 Steel," normalized, 50 mm (2 in.) round",0.0,0.0,0.8,0.0,0.0,0.0,0.04,97.295,0.0,0.035,0.22499999999999998,0.15,0.0,0.0,0.505,0.0,0.0,0.9500000000000001,896,515,20
3167,AISI 8630H Steel," water quenched 845°C (1550°F), 480°C (900°F) temper, 50 mm (2 in.) round",0.0,0.0,0.8,0.0,0.55,0.0,0.04,97.35,0.0,0.035,0.22499999999999998,0.0,0.2,0.0,0.30000000000000004,0.0,0.0,0.5,895,738,19
3168,AISI 5150 Steel," oil quenched from 830°C (1525°F), 595°C (1100°F) temper, 13 mm (0.5 in.) round",0.0,0.0,0.8,0.0,0.0,0.0,0.04,97.595,0.0,0.035,0.22499999999999998,0.0,0.0,0.0,0.505,0.0,0.0,0.8,993,903,19
3169,AISI 8630H Steel," water quenched 845°C (1550°F), 540°C (1000°F) temper, 13 mm (0.5 in.) round",0.0,0.0,0.8,0.0,0.55,0.0,0.04,97.35,0.0,0.035,0.22499999999999998,0.0,0.2,0.0,0.30000000000000004,0.0,0.0,0.5,958,910,18
3170,AISI 5150H Steel," normalized, 13 mm (0.5 in.) round",0.0,0.0,0.8,0.0,0.0,0.0,0.04,97.595,0.0,0.035,0.22499999999999998,0.0,0.0,0.0,0.505,0.0,0.0,0.8,903,565,21
3171,AISI 4150 Steel," oil quenched 830°C (1525°F), 540°C (1000°F) temper, 100 mm (4 in.) round",0.0,0.0,0.875,0.0,0.0,0.0,0.04,97.17,0.0,0.035,0.22499999999999998,0.0,0.2,0.0,0.505,0.0,0.0,0.9500000000000001,1095,883,15
3172,AISI 5150H Steel," oil quenched from 830°C (1525°F), 540°C (1000°F) temper, 100 mm (4 in.) round",0.0,0.0,0.8,0.0,0.0,0.0,0.04,97.595,0.0,0.035,0.22499999999999998,0.0,0.0,0.0,0.505,0.0,0.0,0.8,862,595,20
3173,AISI 5150H Steel," oil quenched from 830°C (1525°F), 595°C (1100°F) temper, 100 mm (4 in.) round",0.0,0.0,0.8,0.0,0.0,0.0,0.04,97.595,0.0,0.035,0.22499999999999998,0.0,0.0,0.0,0.505,0.0,0.0,0.8,827,550,19
3174,AISI 6150H Steel," oil quenched 845°C (1550°F), 595°C (1100°F) temper, 100 mm (4 in.) round",0.0,0.0,0.8,0.0,0.0,0.0,0.04,97.27,0.0,0.035,0.22499999999999998,0.15,0.0,0.0,0.505,0.0,0.0,0.975,896,745,19
3175,AISI 8630H Steel," normalized, 13 mm (0.5 in.) round",0.0,0.0,0.8,0.0,0.55,0.0,0.04,97.35,0.0,0.035,0.22499999999999998,0.0,0.2,0.0,0.30000000000000004,0.0,0.0,0.5,655,425,25
3176,AISI 8640 Steel," oil quenched 845°C (1550°F), 650°C (1200°F) temper, 25 mm (1 in.) round",0.0,0.0,0.875,0.0,0.55,0.0,0.04,97.17,0.0,0.035,0.22499999999999998,0.0,0.2,0.0,0.405,0.0,0.0,0.5,972,827,16
3177,AISI 8640 Steel," oil quenched 845°C (1550°F), 650°C (1200°F) temper, 100 mm (4 in.) round",0.0,0.0,0.875,0.0,0.55,0.0,0.04,97.17,0.0,0.035,0.22499999999999998,0.0,0.2,0.0,0.405,0.0,0.0,0.5,772,635,22
3178,AISI 5150H Steel," oil quenched from 830°C (1525°F), 540°C (1000°F) temper, 25 mm (1 in.) round",0.0,0.0,0.8,0.0,0.0,0.0,0.04,97.595,0.0,0.035,0.22499999999999998,0.0,0.0,0.0,0.505,0.0,0.0,0.8,1055,910,17
3179,AISI 8640 Steel," oil quenched 845°C (1550°F), 650°C (1200°F) temper, 75 mm round",0.0,0.0,0.875,0.0,0.55,0.0,0.04,97.17,0.0,0.035,0.22499999999999998,0.0,0.2,0.0,0.405,0.0,0.0,0.5,793,655,21
3180,AISI 8630 Steel," normalized, 100 mm (4 in.) round",0.0,0.0,0.8,0.0,0.55,0.0,0.04,97.345,0.0,0.035,0.22499999999999998,0.0,0.2,0.0,0.30500000000000005,0.0,0.0,0.5,635,385,24
3181,AISI 8630H Steel," normalized, 100 mm (4 in.) round",0.0,0.0,0.8,0.0,0.55,0.0,0.04,97.35,0.0,0.035,0.22499999999999998,0.0,0.2,0.0,0.30000000000000004,0.0,0.0,0.5,635,385,24
3182,AISI 5150 Steel," normalized, 25 mm (1 in.) round",0.0,0.0,0.8,0.0,0.0,0.0,0.04,97.595,0.0,0.035,0.22499999999999998,0.0,0.0,0.0,0.505,0.0,0.0,0.8,869,530,20
3183,AISI 5150 Steel," oil quenched from 830°C (1525°F), 650°C (1200°F) temper, 13 mm (0.5 in.) round",0.0,0.0,0.8,0.0,0.0,0.0,0.04,97.595,0.0,0.035,0.22499999999999998,0.0,0.0,0.0,0.505,0.0,0.0,0.8,938,834,21
3184,AISI 8630 Steel," water quenched 845°C (1550°F), 595°C (1100°F) temper, 50 mm (2 in.) round",0.0,0.0,0.8,0.0,0.55,0.0,0.04,97.345,0.0,0.035,0.22499999999999998,0.0,0.2,0.0,0.30500000000000005,0.0,0.0,0.5,765,615,22
3185,AISI 6150 Steel," oil quenched 845°C (1550°F), 595°C (1100°F) temper, 13 mm (0.5 in.) round",0.0,0.0,0.8,0.0,0.0,0.0,0.04,97.295,0.0,0.035,0.22499999999999998,0.15,0.0,0.0,0.505,0.0,0.0,0.9500000000000001,1105,1090,16
3186,AISI 8630H Steel," water quenched 845°C (1550°F), 595°C (1100°F) temper, 50 mm (2 in.) round",0.0,0.0,0.8,0.0,0.55,0.0,0.04,97.35,0.0,0.035,0.22499999999999998,0.0,0.2,0.0,0.30000000000000004,0.0,0.0,0.5,765,615,22
3187,AISI 8640 Steel," oil quenched 845°C (1550°F), 540°C (1000°F) temper, 50 mm (2 in.) round",0.0,0.0,0.875,0.0,0.55,0.0,0.04,97.17,0.0,0.035,0.22499999999999998,0.0,0.2,0.0,0.405,0.0,0.0,0.5,1035,910,20
3188,AISI 5150 Steel," oil quenched from 830°C (1525°F), 595°C (1100°F) temper, 100 mm (4 in.) round",0.0,0.0,0.8,0.0,0.0,0.0,0.04,97.595,0.0,0.035,0.22499999999999998,0.0,0.0,0.0,0.505,0.0,0.0,0.8,827,550,19
3189,AISI 86B30H Steel," normalized, 25 mm (1 in.) round",0.0,0.0,0.8,0.0,0.55,0.0,0.04,97.34825000000001,0.0,0.035,0.22499999999999998,0.0,0.2,0.0,0.30000000000000004,0.0,0.00175,0.5,650,425,23
3190,AISI 86B30H Steel," water quenched 845°C (1550°F), 540°C (1000°F) temper, 25 mm (1 in.) round",0.0,0.0,0.8,0.0,0.55,0.0,0.04,97.34825000000001,0.0,0.035,0.22499999999999998,0.0,0.2,0.0,0.30000000000000004,0.0,0.00175,0.5,931,850,18
3191,AISI 4340 Steel," oil quenched 800°C (1470°F), 650°C (1200°F) temper, 13 mm (0.5 in.) round",0.0,0.0,0.7,0.0,1.825,0.0,0.04,95.725,0.0,0.035,0.22499999999999998,0.0,0.25,0.0,0.4,0.0,0.0,0.8,1000,938,20
3192,AISI 5140H Steel," oil quenched 845°C (1550°F), 595°C (1100°F) temper, 100 mm (4 in.) round",0.0,0.0,0.8,0.0,0.0,0.0,0.04,97.695,0.0,0.035,0.22499999999999998,0.0,0.0,0.0,0.405,0.0,0.0,0.8,800,510,22
3193,AISI 4140H Steel, annealed 815°C,0.0,0.0,0.875,0.0,0.0,0.0,0.04,97.22,0.0,0.035,0.22499999999999998,0.0,0.22499999999999998,0.0,0.405,0.0,0.0,0.975,655,420,25
3194,AISI E4340 Steel," oil quenched 800°C (1470°F), 650°C (1200°F) temper, 25 mm round",0.0,0.0,0.75,0.0,1.825,0.0,0.02,95.7,0.0,0.025,0.22499999999999998,0.0,0.25,0.0,0.405,0.0,0.0,0.8,958,883,20
3195,AISI 6150H Steel," normalized, 13 mm (0.5 in.) round",0.0,0.0,0.8,0.0,0.0,0.0,0.04,97.27,0.0,0.035,0.22499999999999998,0.15,0.0,0.0,0.505,0.0,0.0,0.975,972,640,20
3196,AISI 8650 Steel," normalized, 100 mm (4 in.) round",0.0,0.0,0.875,0.0,0.55,0.0,0.045,97.065,0.0,0.035,0.22499999999999998,0.0,0.2,0.0,0.505,0.0,0.0,0.5,958,640,15
3197,AISI 6150H Steel," oil quenched 845°C (1550°F), 540°C (1000°F) temper, 13 mm (0.5 in.) round",0.0,0.0,0.8,0.0,0.0,0.0,0.04,97.27,0.0,0.035,0.22499999999999998,0.15,0.0,0.0,0.505,0.0,0.0,0.975,1240,1225,14
3198,AISI 5140H Steel," normalized, 50 mm (2 in.) round",0.0,0.0,0.8,0.0,0.0,0.0,0.04,97.695,0.0,0.035,0.22499999999999998,0.0,0.0,0.0,0.405,0.0,0.0,0.8,779,455,21
3199,AISI 5140H Steel," oil quenched 845°C (1550°F), 595°C (1100°F) temper, 25 mm (1 in.) round",0.0,0.0,0.8,0.0,0.0,0.0,0.04,97.695,0.0,0.035,0.22499999999999998,0.0,0.0,0.0,0.405,0.0,0.0,0.8,876,724,20
3200,AISI 8630H Steel," annealed, 25 mm (1 in.) round",0.0,0.0,0.8,0.0,0.55,0.0,0.04,97.35,0.0,0.035,0.22499999999999998,0.0,0.2,0.0,0.30000000000000004,0.0,0.0,0.5,565,370,29
3201,AISI 8650H Steel," annealed, 25 mm (1 in.) round",0.0,0.0,0.875,0.0,0.55,0.0,0.045,97.04,0.0,0.035,0.25,0.0,0.2,0.0,0.505,0.0,0.0,0.5,1255,1076,22
3202,AISI 8640 Steel," oil quenched 845°C (1550°F), 650°C (1200°F) temper, 50 mm (2 in.) round",0.0,0.0,0.875,0.0,0.55,0.0,0.04,97.17,0.0,0.035,0.22499999999999998,0.0,0.2,0.0,0.405,0.0,0.0,0.5,848,717,19
3203,AISI 8630 Steel," water quenched 845°C (1550°F), 480°C (900°F) temper, 100 mm (4 in.) round",0.0,0.0,0.8,0.0,0.55,0.0,0.04,97.345,0.0,0.035,0.22499999999999998,0.0,0.2,0.0,0.30500000000000005,0.0,0.0,0.5,780,595,21
3204,AISI E4340 H Steel," oil quenched 800°C (1470°F), 595°C (1100°F) temper, 25 mm round",0.0,0.0,0.7749999999999999,0.0,1.775,0.0,0.02,95.725,0.0,0.025,0.22499999999999998,0.0,0.25,0.0,0.405,0.0,0.0,0.8,1138,1096,16
3205,AISI 8640H Steel," oil quenched 845°C (1550°F), 540°C (1000°F) temper, 100 mm (4 in.) round",0.0,0.0,0.875,0.0,0.55,0.0,0.04,97.17,0.0,0.035,0.22499999999999998,0.0,0.2,0.0,0.405,0.0,0.0,0.5,889,752,23
3206,AISI 8650 Steel," oil quenched 800°C (1470°F), 595°C (1100°F) temper, 50 mm (2 in.) round",0.0,0.0,0.875,0.0,0.55,0.0,0.045,97.065,0.0,0.035,0.22499999999999998,0.0,0.2,0.0,0.505,0.0,0.0,0.5,1000,903,20
3207,AISI 8650 Steel," annealed, 25 mm (1 in.) round",0.0,0.0,0.875,0.0,0.55,0.0,0.045,97.065,0.0,0.035,0.22499999999999998,0.0,0.2,0.0,0.505,0.0,0.0,0.5,1255,1076,22
3208,AISI 5150H Steel," oil quenched from 830°C (1525°F), 650°C (1200°F) temper, 50 mm (2 in.) round",0.0,0.0,0.8,0.0,0.0,0.0,0.04,97.595,0.0,0.035,0.22499999999999998,0.0,0.0,0.0,0.505,0.0,0.0,0.8,821,605,22
3209,AISI 8650 Steel," normalized, 25 mm (1 in.) round",0.0,0.0,0.875,0.0,0.55,0.0,0.045,97.065,0.0,0.035,0.22499999999999998,0.0,0.2,0.0,0.505,0.0,0.0,0.5,1020,689,14
3210,AISI 8650 Steel," oil quenched 800°C (1470°F), 650°C (1200°F) temper, 13 mm (0.5 in.) round",0.0,0.0,0.875,0.0,0.55,0.0,0.045,97.065,0.0,0.035,0.22499999999999998,0.0,0.2,0.0,0.505,0.0,0.0,0.5,1020,945,18
3211,AISI E4340 H Steel," oil quenched 800°C (1470°F), 650°C (1200°F) temper, 13 mm (0.5 in.) round",0.0,0.0,0.7749999999999999,0.0,1.775,0.0,0.02,95.725,0.0,0.025,0.22499999999999998,0.0,0.25,0.0,0.405,0.0,0.0,0.8,1000,938,20
3212,AISI 6150 Steel," annealed, 25 mm (1 in.) round",0.0,0.0,0.8,0.0,0.0,0.0,0.04,97.295,0.0,0.035,0.22499999999999998,0.15,0.0,0.0,0.505,0.0,0.0,0.9500000000000001,670,415,23
3213,AISI 6150H Steel," oil quenched 845°C (1550°F), 595°C (1100°F) temper, 50 mm (2 in.) round",0.0,0.0,0.8,0.0,0.0,0.0,0.04,97.27,0.0,0.035,0.22499999999999998,0.15,0.0,0.0,0.505,0.0,0.0,0.975,1020,910,17
3214,AISI 8630H Steel, normalized,0.0,0.0,0.8,0.0,0.55,0.0,0.04,97.35,0.0,0.035,0.22499999999999998,0.0,0.2,0.0,0.30000000000000004,0.0,0.0,0.5,620,550,16
3215,AISI 8650H Steel, normalized 870°C (1600°F),0.0,0.0,0.875,0.0,0.55,0.0,0.045,97.04,0.0,0.035,0.25,0.0,0.2,0.0,0.505,0.0,0.0,0.5,1025,690,14
3216,AISI 8650 Steel," oil quenched 800°C (1470°F), 650°C (1200°F) temper, 50 mm (2 in.) round",0.0,0.0,0.875,0.0,0.55,0.0,0.045,97.065,0.0,0.035,0.22499999999999998,0.0,0.2,0.0,0.505,0.0,0.0,0.5,931,834,21
3217,AISI 4150 Steel," heat treated, 25 mm (1 in.) round",0.0,0.0,0.875,0.0,0.0,0.0,0.04,97.17,0.0,0.035,0.22499999999999998,0.0,0.2,0.0,0.505,0.0,0.0,0.9500000000000001,731,380,20
3218,AISI 86B50 Steel, annealed 795°C (1460°F),0.0,0.0,0.875,0.0,0.55,0.0,0.045,97.03825,0.0,0.035,0.25,0.0,0.2,0.0,0.505,0.0,0.00175,0.5,715,385,22
3219,AISI 6150H Steel," oil quenched 845°C (1550°F), 650°C (1200°F) temper, 25 mm (1 in.) round",0.0,0.0,0.8,0.0,0.0,0.0,0.04,97.27,0.0,0.035,0.22499999999999998,0.15,0.0,0.0,0.505,0.0,0.0,0.975,972,896,18
3220,AISI 5140 Steel," normalized, 50 mm (2 in.) round",0.0,0.0,0.8,0.0,0.0,0.0,0.04,97.695,0.0,0.035,0.22499999999999998,0.0,0.0,0.0,0.405,0.0,0.0,0.8,779,455,21
3221,AISI 8650 Steel," oil quenched 800°C (1470°F), 595°C (1100°F) temper, 25 mm (1 in.) round",0.0,0.0,0.875,0.0,0.55,0.0,0.045,97.065,0.0,0.035,0.22499999999999998,0.0,0.2,0.0,0.505,0.0,0.0,0.5,1060,986,17
3222,AISI 86B50 Steel," normalized, 100 mm (4 in.) round",0.0,0.0,0.875,0.0,0.55,0.0,0.045,97.03825,0.0,0.035,0.25,0.0,0.2,0.0,0.505,0.0,0.00175,0.5,958,640,15
3223,AISI 6150 Steel," normalized, 13 mm (0.5 in.) round",0.0,0.0,0.8,0.0,0.0,0.0,0.04,97.295,0.0,0.035,0.22499999999999998,0.15,0.0,0.0,0.505,0.0,0.0,0.9500000000000001,972,640,20
3224,AISI 8650H Steel," normalized, 25 mm (1 in.) round",0.0,0.0,0.875,0.0,0.55,0.0,0.045,97.04,0.0,0.035,0.25,0.0,0.2,0.0,0.505,0.0,0.0,0.5,1020,689,14
3225,AISI 5150H Steel," oil quenched from 830°C (1525°F), 650°C (1200°F) temper, 100 mm (4 in.) round",0.0,0.0,0.8,0.0,0.0,0.0,0.04,97.595,0.0,0.035,0.22499999999999998,0.0,0.0,0.0,0.505,0.0,0.0,0.8,793,525,21
3226,AISI 8630H Steel," water quenched 845°C (1550°F), 540°C (1000°F) temper, 100 mm (4 in.) round",0.0,0.0,0.8,0.0,0.55,0.0,0.04,97.35,0.0,0.035,0.22499999999999998,0.0,0.2,0.0,0.30000000000000004,0.0,0.0,0.5,738,565,23
3227,AISI 86B50 Steel," annealed, 25 mm (1 in.) round",0.0,0.0,0.875,0.0,0.55,0.0,0.045,97.03825,0.0,0.035,0.25,0.0,0.2,0.0,0.505,0.0,0.00175,0.5,1255,1076,22
3228,AISI 8630 Steel," annealed, 25 mm (1 in.) round",0.0,0.0,0.8,0.0,0.55,0.0,0.04,97.345,0.0,0.035,0.22499999999999998,0.0,0.2,0.0,0.30500000000000005,0.0,0.0,0.5,565,370,29
3229,AISI 8740 Steel, normalized 870°C (1600°F),0.0,0.0,0.875,0.0,0.55,0.0,0.04,97.12,0.0,0.035,0.22499999999999998,0.0,0.25,0.0,0.405,0.0,0.0,0.5,930,550,16
3230,AISI 86B30H Steel," water quenched 845°C (1550°F), 595°C (1100°F) temper, 13 mm (0.5 in.) round",0.0,0.0,0.8,0.0,0.55,0.0,0.04,97.34825000000001,0.0,0.035,0.22499999999999998,0.0,0.2,0.0,0.30000000000000004,0.0,0.00175,0.5,924,910,19
3231,AISI 8650H Steel," normalized, 50 mm (2 in.) round",0.0,0.0,0.875,0.0,0.55,0.0,0.045,97.04,0.0,0.035,0.25,0.0,0.2,0.0,0.505,0.0,0.0,0.5,993,660,15
3232,AISI 8740 Steel," annealed 815°C (1500°F), 25 mm (1 in.) round",0.0,0.0,0.875,0.0,0.55,0.0,0.04,97.12,0.0,0.035,0.22499999999999998,0.0,0.25,0.0,0.405,0.0,0.0,0.5,696,415,22
3233,AISI 8650 Steel," oil quenched 800°C (1470°F), 595°C (1100°F) temper, 13 mm (0.5 in.) round",0.0,0.0,0.875,0.0,0.55,0.0,0.045,97.065,0.0,0.035,0.22499999999999998,0.0,0.2,0.0,0.505,0.0,0.0,0.5,1060,1040,17
3234,AISI 5150 Steel," oil quenched from 830°C (1525°F), 540°C (1000°F) temper, 50 mm (2 in.) round",0.0,0.0,0.8,0.0,0.0,0.0,0.04,97.595,0.0,0.035,0.22499999999999998,0.0,0.0,0.0,0.505,0.0,0.0,0.8,910,670,18
3235,AISI 4340 Steel," oil quenched 855°C (1570°F), 230°C (450°F) temper for 4 hrs.",0.0,0.0,0.7,0.0,1.825,0.0,0.04,95.725,0.0,0.035,0.22499999999999998,0.0,0.25,0.0,0.4,0.0,0.0,0.8,1855,1550,12
3236,AISI 8740 Steel," normalized 870°C (1600°F), 100 mm (4 in.) round",0.0,0.0,0.875,0.0,0.55,0.0,0.04,97.12,0.0,0.035,0.22499999999999998,0.0,0.25,0.0,0.405,0.0,0.0,0.5,910,600,15
3237,AISI 8640 Steel," oil quenched 845°C (1550°F), 540°C (1000°F) temper, 75 mm round",0.0,0.0,0.875,0.0,0.55,0.0,0.04,97.17,0.0,0.035,0.22499999999999998,0.0,0.2,0.0,0.405,0.0,0.0,0.5,945,814,22
3238,AISI 8740 Steel," oil quenched 830°C (1525°F), 540°C (1000°F) temper, 50 mm (2 in.) round",0.0,0.0,0.875,0.0,0.55,0.0,0.04,97.12,0.0,0.035,0.22499999999999998,0.0,0.25,0.0,0.405,0.0,0.0,0.5,1180,1060,15
3239,AISI 8740H Steel," normalized 870°C (1600°F), 13 mm (0.5 in.) round",0.0,0.0,0.875,0.0,0.55,0.0,0.04,97.12,0.0,0.035,0.22499999999999998,0.0,0.25,0.0,0.405,0.0,0.0,0.5,938,620,16
3240,AISI 86B50 Steel," normalized, 25 mm (1 in.) round",0.0,0.0,0.875,0.0,0.55,0.0,0.045,97.03825,0.0,0.035,0.25,0.0,0.2,0.0,0.505,0.0,0.00175,0.5,1020,689,14
3241,AISI 8630 Steel," normalized, 50 mm (2 in.) round",0.0,0.0,0.8,0.0,0.55,0.0,0.04,97.345,0.0,0.035,0.22499999999999998,0.0,0.2,0.0,0.30500000000000005,0.0,0.0,0.5,640,425,26
3242,AISI 8740H Steel," oil quenched 830°C (1525°F), 540°C (1000°F) temper, 50 mm (2 in.) round",0.0,0.0,0.875,0.0,0.55,0.0,0.04,97.12,0.0,0.035,0.22499999999999998,0.0,0.25,0.0,0.405,0.0,0.0,0.5,1180,1060,15
3243,AISI 8740H Steel," oil quenched 830°C (1525°F), 595°C (1100°F) temper, 13 mm (0.5 in.) round",0.0,0.0,0.875,0.0,0.55,0.0,0.04,97.12,0.0,0.035,0.22499999999999998,0.0,0.25,0.0,0.405,0.0,0.0,0.5,1060,965,17
3244,AISI 8740H Steel," oil quenched 830°C (1525°F), 540°C (1000°F) temper, 25 mm (1 in.) round",0.0,0.0,0.875,0.0,0.55,0.0,0.04,97.12,0.0,0.035,0.22499999999999998,0.0,0.25,0.0,0.405,0.0,0.0,0.5,1225,1130,16
3245,AISI 8740 Steel," oil quenched 830°C (1525°F), 650°C (1200°F) temper, 13 mm (0.5 in.) round",0.0,0.0,0.875,0.0,0.55,0.0,0.04,97.12,0.0,0.035,0.22499999999999998,0.0,0.25,0.0,0.405,0.0,0.0,0.5,965,876,19
3246,AISI 8740H Steel," oil quenched 830°C (1525°F), 540°C (1000°F) temper, 100 mm (4 in.) round",0.0,0.0,0.875,0.0,0.55,0.0,0.04,97.12,0.0,0.035,0.22499999999999998,0.0,0.25,0.0,0.405,0.0,0.0,0.5,958,745,18
3247,AISI 6150H Steel," normalized, 25 mm (1 in.) round",0.0,0.0,0.8,0.0,0.0,0.0,0.04,97.27,0.0,0.035,0.22499999999999998,0.15,0.0,0.0,0.505,0.0,0.0,0.975,938,615,21
3248,AISI 8640 Steel," cold drawn, 25 mm (1 in.) round",0.0,0.0,0.875,0.0,0.55,0.0,0.04,97.17,0.0,0.035,0.22499999999999998,0.0,0.2,0.0,0.405,0.0,0.0,0.5,945,931,9
3249,AISI 5150 Steel," oil quenched from 830°C (1525°F), 650°C (1200°F) temper, 50 mm (2 in.) round",0.0,0.0,0.8,0.0,0.0,0.0,0.04,97.595,0.0,0.035,0.22499999999999998,0.0,0.0,0.0,0.505,0.0,0.0,0.8,821,605,22
3250,AISI 8650 Steel," oil quenched 800°C (1470°F), 595°C (1100°F) temper, 100 mm (4 in.) round",0.0,0.0,0.875,0.0,0.55,0.0,0.045,97.065,0.0,0.035,0.22499999999999998,0.0,0.2,0.0,0.505,0.0,0.0,0.5,869,675,22
3251,AISI 86B30H Steel," water quenched 845°C (1550°F), 595°C (1100°F) temper, 100 mm (4 in.) round",0.0,0.0,0.8,0.0,0.55,0.0,0.04,97.34825000000001,0.0,0.035,0.22499999999999998,0.0,0.2,0.0,0.30000000000000004,0.0,0.00175,0.5,660,495,25
3252,AISI 8740 Steel," oil quenched 830°C (1525°F), 595°C (1100°F) temper, 50 mm (2 in.) round",0.0,0.0,0.875,0.0,0.55,0.0,0.04,97.12,0.0,0.035,0.22499999999999998,0.0,0.25,0.0,0.405,0.0,0.0,0.5,979,841,18
3253,AISI 5140H Steel," oil quenched 845°C (1550°F), 540°C (1000°F) temper, 25 mm (1 in.) round",0.0,0.0,0.8,0.0,0.0,0.0,0.04,97.695,0.0,0.035,0.22499999999999998,0.0,0.0,0.0,0.405,0.0,0.0,0.8,972,841,18
3254,AISI 8650 Steel," normalized, 50 mm (2 in.) round",0.0,0.0,0.875,0.0,0.55,0.0,0.045,97.065,0.0,0.035,0.22499999999999998,0.0,0.2,0.0,0.505,0.0,0.0,0.5,993,660,15
3255,AISI 9255 Steel, normalized at 900°C (1650°F),0.0,0.0,0.825,0.0,0.0,0.0,0.04,96.55,0.0,0.035,2.0,0.0,0.0,0.0,0.55,0.0,0.0,0.0,930,580,19
3256,AISI E4340 H Steel," oil quenched 800°C (1470°F), 650°C (1200°F) temper, 25 mm round",0.0,0.0,0.7749999999999999,0.0,1.775,0.0,0.02,95.725,0.0,0.025,0.22499999999999998,0.0,0.25,0.0,0.405,0.0,0.0,0.8,958,883,20
3257,AISI 8630 Steel," normalized, 13 mm (0.5 in.) round",0.0,0.0,0.8,0.0,0.55,0.0,0.04,97.345,0.0,0.035,0.22499999999999998,0.0,0.2,0.0,0.30500000000000005,0.0,0.0,0.5,655,425,25
3258,AISI 9255 Steel," normalized at 900°C (1650°F), 13 mm (0.5 in.) round",0.0,0.0,0.825,0.0,0.0,0.0,0.04,96.55,0.0,0.035,2.0,0.0,0.0,0.0,0.55,0.0,0.0,0.0,951,585,20
3259,AISI 5140 Steel," normalized, 100 mm (4 in.) round",0.0,0.0,0.8,0.0,0.0,0.0,0.04,97.695,0.0,0.035,0.22499999999999998,0.0,0.0,0.0,0.405,0.0,0.0,0.8,765,415,21
3260,AISI 8650 Steel," oil quenched 800°C (1470°F), 650°C (1200°F) temper, 100 mm (4 in.) round",0.0,0.0,0.875,0.0,0.55,0.0,0.045,97.065,0.0,0.035,0.22499999999999998,0.0,0.2,0.0,0.505,0.0,0.0,0.5,841,650,22
3261,AISI 8740H Steel," annealed 815°C (1500°F), 25 mm (1 in.) round",0.0,0.0,0.875,0.0,0.55,0.0,0.04,97.12,0.0,0.035,0.22499999999999998,0.0,0.25,0.0,0.405,0.0,0.0,0.5,696,415,22
3262,AISI 8740 Steel," oil quenched 830°C (1525°F), 650°C (1200°F) temper, 50 mm (2 in.) round",0.0,0.0,0.875,0.0,0.55,0.0,0.04,97.12,0.0,0.035,0.22499999999999998,0.0,0.25,0.0,0.405,0.0,0.0,0.5,876,731,21
3263,AISI 9255 Steel," oil quenched from 885°C (1625°F), 540°C (1000°F) temper, 13 mm (0.5 in.) round",0.0,0.0,0.825,0.0,0.0,0.0,0.04,96.55,0.0,0.035,2.0,0.0,0.0,0.0,0.55,0.0,0.0,0.0,1170,1007,14
3264,AISI 8740 Steel," oil quenched 830°C (1525°F), 595°C (1100°F) temper, 100 mm (4 in.) round",0.0,0.0,0.875,0.0,0.55,0.0,0.04,97.12,0.0,0.035,0.22499999999999998,0.0,0.25,0.0,0.405,0.0,0.0,0.5,855,670,20
3265,AISI 8650 Steel," oil quenched 800°C (1470°F), 650°C (1200°F) temper, 25 mm (1 in.) round",0.0,0.0,0.875,0.0,0.55,0.0,0.045,97.065,0.0,0.035,0.22499999999999998,0.0,0.2,0.0,0.505,0.0,0.0,0.5,972,910,19
3266,AISI 86B30H Steel," water quenched 845°C (1550°F), 540°C (1000°F) temper, 13 mm (0.5 in.) round",0.0,0.0,0.8,0.0,0.55,0.0,0.04,97.34825000000001,0.0,0.035,0.22499999999999998,0.0,0.2,0.0,0.30000000000000004,0.0,0.00175,0.5,958,910,18
3267,AISI 5140 Steel, normalized 870°C (1600°F),0.0,0.0,0.8,0.0,0.0,0.0,0.04,97.695,0.0,0.035,0.22499999999999998,0.0,0.0,0.0,0.405,0.0,0.0,0.8,793,475,22
3268,AISI 9840 Steel," 540°C (1000°F) temper, 25 mm (1 in.) round",0.0,0.0,0.8,0.0,1.0,0.0,0.04,96.445,0.0,0.035,0.22499999999999998,0.0,0.25,0.0,0.405,0.0,0.0,0.8,1240,1105,15
3269,AISI 9255 Steel," oil quenched from 885°C (1625°F), 650°C (1200°F) temper, 100 mm (4 in.) round",0.0,0.0,0.825,0.0,0.0,0.0,0.04,96.55,0.0,0.035,2.0,0.0,0.0,0.0,0.55,0.0,0.0,0.0,910,565,21
3270,AISI 5140H Steel," oil quenched 845°C (1550°F), 595°C (1100°F) temper, 13 mm (0.5 in.) round",0.0,0.0,0.8,0.0,0.0,0.0,0.04,97.695,0.0,0.035,0.22499999999999998,0.0,0.0,0.0,0.405,0.0,0.0,0.8,896,779,20
3271,AISI 8740 Steel," oil quenched 830°C (1525°F), 540°C (1000°F) temper, 13 mm (0.5 in.) round",0.0,0.0,0.875,0.0,0.55,0.0,0.04,97.12,0.0,0.035,0.22499999999999998,0.0,0.25,0.0,0.405,0.0,0.0,0.5,1235,1140,13
3272,ASTM A446 Steel, grade F,0.0,0.2,0.0,0.0,0.0,0.0,0.04,99.22,0.0,0.04,0.0,0.0,0.0,0.0,0.5,0.0,0.0,0.0,485,345,12
3273,AISI 4340 Steel," normalized, 50 mm (2 in.) round",0.0,0.0,0.7,0.0,1.825,0.0,0.04,95.725,0.0,0.035,0.22499999999999998,0.0,0.25,0.0,0.4,0.0,0.0,0.8,1220,786,13
3274,AISI 8740H Steel," normalized 870°C (1600°F), 100 mm (4 in.) round",0.0,0.0,0.875,0.0,0.55,0.0,0.04,97.12,0.0,0.035,0.22499999999999998,0.0,0.25,0.0,0.405,0.0,0.0,0.5,910,600,15
3275,AISI 8650 Steel, annealed,0.0,0.0,0.875,0.0,0.55,0.0,0.045,97.065,0.0,0.035,0.22499999999999998,0.0,0.2,0.0,0.505,0.0,0.0,0.5,715,385,22
3276,AISI 86B30H Steel," water quenched 845°C (1550°F), 480°C (900°F) temper, 100 mm (4 in.) round",0.0,0.0,0.8,0.0,0.55,0.0,0.04,97.34825000000001,0.0,0.035,0.22499999999999998,0.0,0.2,0.0,0.30000000000000004,0.0,0.00175,0.5,780,595,21
3277,AISI 8640 Steel," oil quenched 845°C (1550°F), 540°C (1000°F) temper, 100 mm (4 in.) round",0.0,0.0,0.875,0.0,0.55,0.0,0.04,97.17,0.0,0.035,0.22499999999999998,0.0,0.2,0.0,0.405,0.0,0.0,0.5,889,752,23
3278,AISI 8630H Steel," normalized, 50 mm (2 in.) round",0.0,0.0,0.8,0.0,0.55,0.0,0.04,97.35,0.0,0.035,0.22499999999999998,0.0,0.2,0.0,0.30000000000000004,0.0,0.0,0.5,640,425,26
3279,AISI 8650 Steel," oil quenched 800°C (1470°F), 540°C (1000°F) temper, 13 mm (0.5 in.) round",0.0,0.0,0.875,0.0,0.55,0.0,0.045,97.065,0.0,0.035,0.22499999999999998,0.0,0.2,0.0,0.505,0.0,0.0,0.5,1225,1165,14
3280,AISI 8740 Steel," oil quenched 830°C (1525°F), 540°C (1000°F) temper, 25 mm (1 in.) round",0.0,0.0,0.875,0.0,0.55,0.0,0.04,97.12,0.0,0.035,0.22499999999999998,0.0,0.25,0.0,0.405,0.0,0.0,0.5,1225,1130,16
3281,AISI 8630H Steel," normalized, 25 mm (1 in.) round",0.0,0.0,0.8,0.0,0.55,0.0,0.04,97.35,0.0,0.035,0.22499999999999998,0.0,0.2,0.0,0.30000000000000004,0.0,0.0,0.5,650,425,23
3282,AISI 8650H Steel," normalized, 13 mm (0.5 in.) round",0.0,0.0,0.875,0.0,0.55,0.0,0.045,97.04,0.0,0.035,0.25,0.0,0.2,0.0,0.505,0.0,0.0,0.5,1255,903,10
3283,AISI 8630H Steel," water quenched 845°C (1550°F), 595°C (1100°F) temper, 100 mm (4 in.) round",0.0,0.0,0.8,0.0,0.55,0.0,0.04,97.35,0.0,0.035,0.22499999999999998,0.0,0.2,0.0,0.30000000000000004,0.0,0.0,0.5,660,495,25
3284,AISI 9255 Steel," oil quenched from 885°C (1625°F), 650°C (1200°F) temper, 50 mm (2 in.) round",0.0,0.0,0.825,0.0,0.0,0.0,0.04,96.55,0.0,0.035,2.0,0.0,0.0,0.0,0.55,0.0,0.0,0.0,951,600,21
3285,AISI 4140 Steel," annealed at 815°C (1500°F) furnace cooled 11°C (20°F)/hour to 665°C (1230°F), air cooled, 25 mm (1 in.) round",0.0,0.0,0.875,0.0,0.0,0.0,0.04,97.27,0.0,0.035,0.22499999999999998,0.0,0.2,0.0,0.405,0.0,0.0,0.9500000000000001,655,415,25
3286,AISI 8640H Steel," cold drawn, 25 mm (1 in.) round",0.0,0.0,0.875,0.0,0.55,0.0,0.04,97.17,0.0,0.035,0.22499999999999998,0.0,0.2,0.0,0.405,0.0,0.0,0.5,945,931,9
3287,AISI 86B50 Steel," normalized, 13 mm (0.5 in.) round",0.0,0.0,0.875,0.0,0.55,0.0,0.045,97.03825,0.0,0.035,0.25,0.0,0.2,0.0,0.505,0.0,0.00175,0.5,1255,903,10
3288,AISI 9255 Steel," normalized at 900°C (1650°F), 50 mm (2 in.) round",0.0,0.0,0.825,0.0,0.0,0.0,0.04,96.55,0.0,0.035,2.0,0.0,0.0,0.0,0.55,0.0,0.0,0.0,931,565,19
3289,AISI 86B30H Steel," water quenched 845°C (1550°F), 595°C (1100°F) temper, 50 mm (2 in.) round",0.0,0.0,0.8,0.0,0.55,0.0,0.04,97.34825000000001,0.0,0.035,0.22499999999999998,0.0,0.2,0.0,0.30000000000000004,0.0,0.00175,0.5,765,615,22
3290,AISI 86B30H Steel," water quenched 845°C (1550°F), 480°C (900°F) temper, 13 mm (0.5 in.) round",0.0,0.0,0.8,0.0,0.55,0.0,0.04,97.34825000000001,0.0,0.035,0.22499999999999998,0.0,0.2,0.0,0.30000000000000004,0.0,0.00175,0.5,1050,1035,16
3291,AISI 8740H Steel," normalized 870°C (1600°F), 25 mm (1 in.) round",0.0,0.0,0.875,0.0,0.55,0.0,0.04,97.12,0.0,0.035,0.22499999999999998,0.0,0.25,0.0,0.405,0.0,0.0,0.5,931,605,16
3292,AISI 5150 Steel," oil quenched from 830°C (1525°F), 595°C (1100°F) temper, 25 mm (1 in.) round",0.0,0.0,0.8,0.0,0.0,0.0,0.04,97.595,0.0,0.035,0.22499999999999998,0.0,0.0,0.0,0.505,0.0,0.0,0.8,945,793,20
3293,AISI 8630 Steel," water quenched 845°C (1550°F), 540°C (1000°F) temper, 13 mm (0.5 in.) round",0.0,0.0,0.8,0.0,0.55,0.0,0.04,97.345,0.0,0.035,0.22499999999999998,0.0,0.2,0.0,0.30500000000000005,0.0,0.0,0.5,958,910,18
3294,AISI 8740 Steel," oil quenched 830°C (1525°F), 650°C (1200°F) temper, 25 mm (1 in.) round",0.0,0.0,0.875,0.0,0.55,0.0,0.04,97.12,0.0,0.035,0.22499999999999998,0.0,0.25,0.0,0.405,0.0,0.0,0.5,952,848,20
3295,AISI 8740H Steel," oil quenched 830°C (1525°F), 650°C (1200°F) temper, 100 mm (4 in.) round",0.0,0.0,0.875,0.0,0.55,0.0,0.04,97.12,0.0,0.035,0.22499999999999998,0.0,0.25,0.0,0.405,0.0,0.0,0.5,800,605,22
3296,Industeel SUPERELSO® 890 HLE Steel for Welded and Weight-Saving Structures,,0.05500000000000001,0.3,1.5,0.0,2.0,0.0,0.02,93.915,0.0,0.03,0.5,0.1,0.6,0.0,0.18,0.0,0.0,0.8,940,890,11
3297,Industeel FORA 400 400 HB Wear Resistant Steel,,0.0,0.0,1.6,0.0,0.0,0.0,0.005,96.875,0.0,0.02,0.0,0.0,0.3,0.0,0.2,0.0,0.0,1.0,1350,1100,13
3298,AISI 8740 Steel," normalized 870°C (1600°F), 13 mm (0.5 in.) round",0.0,0.0,0.875,0.0,0.55,0.0,0.04,97.12,0.0,0.035,0.22499999999999998,0.0,0.25,0.0,0.405,0.0,0.0,0.5,938,620,16
3299,AISI 8740H Steel," oil quenched 830°C (1525°F), 595°C (1100°F) temper, 100 mm (4 in.) round",0.0,0.0,0.875,0.0,0.55,0.0,0.04,97.12,0.0,0.035,0.22499999999999998,0.0,0.25,0.0,0.405,0.0,0.0,0.5,855,670,20
3300,AISI 8630H Steel," water quenched 845°C (1550°F), 480°C (900°F) temper, 100 mm (4 in.) round",0.0,0.0,0.8,0.0,0.55,0.0,0.04,97.35,0.0,0.035,0.22499999999999998,0.0,0.2,0.0,0.30000000000000004,0.0,0.0,0.5,780,595,21
3301,AISI 8630 Steel," water quenched 845°C (1550°F), 595°C (1100°F) temper, 25 mm (1 in.) round",0.0,0.0,0.8,0.0,0.55,0.0,0.04,97.345,0.0,0.035,0.22499999999999998,0.0,0.2,0.0,0.30500000000000005,0.0,0.0,0.5,814,695,18
3302,AISI 86B50 Steel," normalized, 50 mm (2 in.) round",0.0,0.0,0.875,0.0,0.55,0.0,0.045,97.03825,0.0,0.035,0.25,0.0,0.2,0.0,0.505,0.0,0.00175,0.5,993,660,15
3303,AISI 86B30H Steel," water quenched 845°C (1550°F), 595°C (1100°F) temper, 25 mm (1 in.) round",0.0,0.0,0.8,0.0,0.55,0.0,0.04,97.34825000000001,0.0,0.035,0.22499999999999998,0.0,0.2,0.0,0.30000000000000004,0.0,0.00175,0.5,814,695,18
3304,AISI 86B30H Steel," water quenched 845°C (1550°F), 480°C (900°F) temper, 50 mm (2 in.) round",0.0,0.0,0.8,0.0,0.55,0.0,0.04,97.34825000000001,0.0,0.035,0.22499999999999998,0.0,0.2,0.0,0.30000000000000004,0.0,0.00175,0.5,895,738,19
3305,AISI 9255 Steel," oil quenched from 885°C (1625°F), 595°C (1100°F) temper, 13 mm (0.5 in.) round",0.0,0.0,0.825,0.0,0.0,0.0,0.04,96.55,0.0,0.035,2.0,0.0,0.0,0.0,0.55,0.0,0.0,0.0,1070,910,18
3306,AISI 8650 Steel," oil quenched 800°C (1470°F), 540°C (1000°F) temper, 50 mm (2 in.) round",0.0,0.0,0.875,0.0,0.55,0.0,0.045,97.065,0.0,0.035,0.22499999999999998,0.0,0.2,0.0,0.505,0.0,0.0,0.5,1140,1020,17
3307,AISI 8740H Steel," oil quenched 830°C (1525°F), 650°C (1200°F) temper, 25 mm (1 in.) round",0.0,0.0,0.875,0.0,0.55,0.0,0.04,97.12,0.0,0.035,0.22499999999999998,0.0,0.25,0.0,0.405,0.0,0.0,0.5,952,848,20
3308,AISI 6150H Steel," oil quenched 845°C (1550°F), 650°C (1200°F) temper, 13 mm (0.5 in.) round",0.0,0.0,0.8,0.0,0.0,0.0,0.04,97.27,0.0,0.035,0.22499999999999998,0.15,0.0,0.0,0.505,0.0,0.0,0.975,1015,979,17
3309,AISI 9255 Steel, annealed at 845°C (1550°F),0.0,0.0,0.825,0.0,0.0,0.0,0.04,96.55,0.0,0.035,2.0,0.0,0.0,0.0,0.55,0.0,0.0,0.0,770,490,21
3310,AISI 8740H Steel," normalized 870°C (1600°F), 50 mm (2 in.) round",0.0,0.0,0.875,0.0,0.55,0.0,0.04,97.12,0.0,0.035,0.22499999999999998,0.0,0.25,0.0,0.405,0.0,0.0,0.5,910,605,16
3311,AISI 8740 Steel," normalized 870°C (1600°F), 25 mm (1 in.) round",0.0,0.0,0.875,0.0,0.55,0.0,0.04,97.12,0.0,0.035,0.22499999999999998,0.0,0.25,0.0,0.405,0.0,0.0,0.5,931,605,16
3312,AISI 8740 Steel," normalized 870°C (1600°F), 50 mm (2 in.) round",0.0,0.0,0.875,0.0,0.55,0.0,0.04,97.12,0.0,0.035,0.22499999999999998,0.0,0.25,0.0,0.405,0.0,0.0,0.5,910,605,16
3313,Latrobe Lescalloy® 35NCD16 VAC-ARC High Strength Alloy Steel,,0.0,0.0,0.45,0.0,4.0,0.0,0.0,92.57,0.0,0.0,0.3,0.03,0.45,0.0,0.4,0.0,0.0,1.8,1970,1550,8
3314,AISI 8650 Steel," oil quenched 800°C (1470°F), 540°C (1000°F) temper, 100 mm (4 in.) round",0.0,0.0,0.875,0.0,0.55,0.0,0.045,97.065,0.0,0.035,0.22499999999999998,0.0,0.2,0.0,0.505,0.0,0.0,0.5,986,779,18
3315,Latrobe Lescalloy® HY-180 VIM-VAR ; 2.01 - 4.00 thickness High Strength Alloy Steel,,0.0,0.0,0.1,0.0,10.0,0.0,0.0,78.72,0.0,0.0,0.05,0.0,1.0,8.0,0.13,0.0,0.0,2.0,1310,1207,12
3316,ASTM A446 Steel, grade D,0.0,0.2,0.0,0.0,0.0,0.0,0.04,99.16,0.0,0.2,0.0,0.0,0.0,0.0,0.4,0.0,0.0,0.0,450,345,12
3317,Industeel SUPRALSIM® 690 HLE Steel for Welded and Weight-Saving Structures,,0.035,0.5,1.6,0.0,1.35,0.0,0.02,93.895,0.0,0.02,0.5,0.08,0.6,0.0,0.2,0.0,0.0,1.2,770,690,14
3318,Industeel FORA 360 BC 360 HB Wear Resistant Steel,,0.0,0.0,1.3,0.0,0.0,0.0,0.01,98.29,0.0,0.02,0.0,0.0,0.05,0.0,0.13,0.0,0.0,0.2,1200,1000,14
3319,AISI 9255 Steel," oil quenched from 885°C (1625°F), 595°C (1100°F) temper, 100 mm (4 in.) round",0.0,0.0,0.825,0.0,0.0,0.0,0.04,96.55,0.0,0.035,2.0,0.0,0.0,0.0,0.55,0.0,0.0,0.0,945,570,21
3320,AISI 6150H Steel," normalized, 100 mm (4 in.) round",0.0,0.0,0.8,0.0,0.0,0.0,0.04,97.27,0.0,0.035,0.22499999999999998,0.15,0.0,0.0,0.505,0.0,0.0,0.975,883,460,18
3321,AISI 8640 Steel," oil quenched 845°C (1550°F), 540°C (1000°F) temper, 25 mm (1 in.) round",0.0,0.0,0.875,0.0,0.55,0.0,0.04,97.17,0.0,0.035,0.22499999999999998,0.0,0.2,0.0,0.405,0.0,0.0,0.5,1165,1000,17
3322,AISI 6150 Steel," oil quenched 845°C (1550°F), 540°C (1000°F) temper, 13 mm (0.5 in.) round",0.0,0.0,0.8,0.0,0.0,0.0,0.04,97.295,0.0,0.035,0.22499999999999998,0.15,0.0,0.0,0.505,0.0,0.0,0.9500000000000001,1240,1225,14
3323,AISI 9255 Steel," normalized at 900°C (1650°F), 25 mm (1 in.) round",0.0,0.0,0.825,0.0,0.0,0.0,0.04,96.55,0.0,0.035,2.0,0.0,0.0,0.0,0.55,0.0,0.0,0.0,931,580,19
3324,Industeel SUPERELSO® 500 Quenched and Tempered High Strength Steel for Pressure Equipment,,0.0,0.0,1.6,0.0,1.0,0.0,0.004,96.356,0.0,0.01,0.4,0.0,0.5,0.0,0.13,0.0,0.0,0.0,600,500,18
3325,AISI 8740H Steel," oil quenched 830°C (1525°F), 595°C (1100°F) temper, 50 mm (2 in.) round",0.0,0.0,0.875,0.0,0.55,0.0,0.04,97.12,0.0,0.035,0.22499999999999998,0.0,0.25,0.0,0.405,0.0,0.0,0.5,979,841,18
3326,AISI 9255 Steel," oil quenched from 885°C (1625°F), 540°C (1000°F) temper, 25 mm (1 in.) round",0.0,0.0,0.825,0.0,0.0,0.0,0.04,96.55,0.0,0.035,2.0,0.0,0.0,0.0,0.55,0.0,0.0,0.0,1130,924,16
3327,Latrobe Lescalloy® UT-18 VAC-ARC ; 6 in. round High Strength Alloy Steel,,0.0,0.0,0.6,0.0,0.0,0.0,0.0,94.3,0.0,0.0,0.25,0.2,1.0,0.0,0.4,0.0,0.0,3.25,1410,1172,16
3328,Latrobe Lescalloy® UT-18 VAC-ARC ; 3.25 in. round High Strength Alloy Steel,,0.0,0.0,0.6,0.0,0.0,0.0,0.0,94.3,0.0,0.0,0.25,0.2,1.0,0.0,0.4,0.0,0.0,3.25,1410,1172,16
3329,AISI 8630 Steel," normalized, 25 mm (1 in.) round",0.0,0.0,0.8,0.0,0.55,0.0,0.04,97.345,0.0,0.035,0.22499999999999998,0.0,0.2,0.0,0.30500000000000005,0.0,0.0,0.5,650,425,23
3330,AISI 6150H Steel," oil quenched 845°C (1550°F), 540°C (1000°F) temper, 25 mm (1 in.) round",0.0,0.0,0.8,0.0,0.0,0.0,0.04,97.27,0.0,0.035,0.22499999999999998,0.15,0.0,0.0,0.505,0.0,0.0,0.975,1200,1160,14
3331,AISI 8740 Steel," oil quenched 830°C (1525°F), 540°C (1000°F) temper, 100 mm (4 in.) round",0.0,0.0,0.875,0.0,0.55,0.0,0.04,97.12,0.0,0.035,0.22499999999999998,0.0,0.25,0.0,0.405,0.0,0.0,0.5,958,745,18
3332,AISI 8740 Steel," oil quenched 830°C (1525°F), 650°C (1200°F) temper, 100 mm (4 in.) round",0.0,0.0,0.875,0.0,0.55,0.0,0.04,97.12,0.0,0.035,0.22499999999999998,0.0,0.25,0.0,0.405,0.0,0.0,0.5,800,605,22
3333,Latrobe Lescalloy® HY-180 VIM-VAR ; .375 - 2 thickness High Strength Alloy Steel,,0.0,0.0,0.1,0.0,10.0,0.0,0.0,78.72,0.0,0.0,0.05,0.0,1.0,8.0,0.13,0.0,0.0,2.0,1310,1241,15
3334,Latrobe Lescalloy® UT-18 VAC-ARC ; 4 in. round High Strength Alloy Steel,,0.0,0.0,0.6,0.0,0.0,0.0,0.0,94.3,0.0,0.0,0.25,0.2,1.0,0.0,0.4,0.0,0.0,3.25,1410,1145,17
3335,AISI 9255 Steel," annealed at 845°C (1550°F), 25 mm (1 in.) round",0.0,0.0,0.825,0.0,0.0,0.0,0.04,96.55,0.0,0.035,2.0,0.0,0.0,0.0,0.55,0.0,0.0,0.0,779,485,21
3336,Industeel CREUSABRO® 8000 High Performance Wear Resistant Steel,,0.0,0.0,1.6,0.0,0.4,0.0,0.002,95.918,0.0,0.0,0.0,0.0,0.2,0.0,0.28,0.0,0.0,1.6,1630,1250,12
3337,AISI 9255 Steel," oil quenched from 885°C (1625°F), 650°C (1200°F) temper, 25 mm (1 in.) round",0.0,0.0,0.825,0.0,0.0,0.0,0.04,96.55,0.0,0.035,2.0,0.0,0.0,0.0,0.55,0.0,0.0,0.0,951,731,21
3338,AISI 8650H Steel," normalized, 100 mm (4 in.) round",0.0,0.0,0.875,0.0,0.55,0.0,0.045,97.04,0.0,0.035,0.25,0.0,0.2,0.0,0.505,0.0,0.0,0.5,958,640,15
3339,AISI 9255 Steel," oil quenched from 885°C (1625°F), 540°C (1000°F) temper, 50 mm (2 in.) round",0.0,0.0,0.825,0.0,0.0,0.0,0.04,96.55,0.0,0.035,2.0,0.0,0.0,0.0,0.55,0.0,0.0,0.0,1070,703,18
3340,BS 970 080M40 Carbon Steel,,0.0,0.0,0.8,0.0,0.0,0.0,0.05,98.3,0.0,0.05,0.25,0.0,0.15,0.0,0.4,0.0,0.0,0.0,660,530,7
3341,Latrobe Lescalloy® HP 9-4-30 VAC-ARC ; 13.5 in RCS Billet Size High Strength Alloy Steel,,0.0,0.0,0.3,0.0,7.5,0.0,0.0,85.2,0.0,0.0,0.1,0.1,1.0,4.5,0.3,0.0,0.0,1.0,1580,1260,14
3342,AISI 8630H Steel," water quenched 845°C (1550°F), 595°C (1100°F) temper, 13 mm (0.5 in.) round",0.0,0.0,0.8,0.0,0.55,0.0,0.04,97.35,0.0,0.035,0.22499999999999998,0.0,0.2,0.0,0.30000000000000004,0.0,0.0,0.5,924,910,19
3343,AISI 8740H Steel," oil quenched 830°C (1525°F), 595°C (1100°F) temper, 25 mm (1 in.) round",0.0,0.0,0.875,0.0,0.55,0.0,0.04,97.12,0.0,0.035,0.22499999999999998,0.0,0.25,0.0,0.405,0.0,0.0,0.5,1025,924,18
3344,AISI 8650 Steel," oil quenched 800°C (1470°F), 540°C (1000°F) temper, 25 mm (1 in.) round",0.0,0.0,0.875,0.0,0.55,0.0,0.045,97.065,0.0,0.035,0.22499999999999998,0.0,0.2,0.0,0.505,0.0,0.0,0.5,1185,1105,14
3345,Industeel CREUSABRO® 4000 High Wear Resistant Steel,,0.0,0.0,0.9,0.0,0.2,0.0,0.005,97.695,0.0,0.0,0.0,0.0,0.15,0.0,0.2,0.0,0.0,0.85,1200,900,12
3346,Latrobe Lescalloy® UT-18 VAC-ARC ; 1.25 in. round High Strength Alloy Steel,,0.0,0.0,0.6,0.0,0.0,0.0,0.0,94.3,0.0,0.0,0.25,0.2,1.0,0.0,0.4,0.0,0.0,3.25,1390,1158,17
3347,AISI 8740H Steel, normalized 870°C (1600°F),0.0,0.0,0.875,0.0,0.55,0.0,0.04,97.12,0.0,0.035,0.22499999999999998,0.0,0.25,0.0,0.405,0.0,0.0,0.5,930,550,16
3348,AISI 9255 Steel," oil quenched from 885°C (1625°F), 595°C (1100°F) temper, 25 mm (1 in.) round",0.0,0.0,0.825,0.0,0.0,0.0,0.04,96.55,0.0,0.035,2.0,0.0,0.0,0.0,0.55,0.0,0.0,0.0,1035,814,19
3349,AISI 9255 Steel," normalized at 900°C (1650°F), 100 mm (4 in.) round",0.0,0.0,0.825,0.0,0.0,0.0,0.04,96.55,0.0,0.035,2.0,0.0,0.0,0.0,0.55,0.0,0.0,0.0,917,550,18
3350,Latrobe Lescalloy® HY-180 VIM-VAR ; 4.01 - 8.00 thickness High Strength Alloy Steel,,0.0,0.0,0.1,0.0,10.0,0.0,0.0,78.72,0.0,0.0,0.05,0.0,1.0,8.0,0.13,0.0,0.0,2.0,1310,1172,10
3351,AISI 5150 Steel," oil quenched from 830°C (1525°F), 650°C (1200°F) temper, 25 mm (1 in.) round",0.0,0.0,0.8,0.0,0.0,0.0,0.04,97.595,0.0,0.035,0.22499999999999998,0.0,0.0,0.0,0.505,0.0,0.0,0.8,883,745,21
3352,AISI 8740 Steel," oil quenched 830°C (1525°F), 595°C (1100°F) temper, 13 mm (0.5 in.) round",0.0,0.0,0.875,0.0,0.55,0.0,0.04,97.12,0.0,0.035,0.22499999999999998,0.0,0.25,0.0,0.405,0.0,0.0,0.5,1060,965,17
3353,Industeel CREUSABRO® 4800 Advanced Technology in Wear Steel,,0.0,0.0,1.6,0.0,0.2,0.2,0.005,95.477,0.0,0.018,0.0,0.0,0.4,0.0,0.2,0.0,0.0,1.9,1200,900,12
3354,AISI 8740H Steel, annealed 815°C (1500°F),0.0,0.0,0.875,0.0,0.55,0.0,0.04,97.12,0.0,0.035,0.22499999999999998,0.0,0.25,0.0,0.405,0.0,0.0,0.5,695,415,22
3355,AISI 9840 Steel," 595°C (1100°F) temper, 25 mm (1 in.) round",0.0,0.0,0.8,0.0,1.0,0.0,0.04,96.445,0.0,0.035,0.22499999999999998,0.0,0.25,0.0,0.405,0.0,0.0,0.8,1105,965,16
3356,AISI 9255 Steel," oil quenched from 885°C (1625°F), 650°C (1200°F) temper, 13 mm (0.5 in.) round",0.0,0.0,0.825,0.0,0.0,0.0,0.04,96.55,0.0,0.035,2.0,0.0,0.0,0.0,0.55,0.0,0.0,0.0,1000,848,21
3357,AISI 8740 Steel," oil quenched 830°C (1525°F), 595°C (1100°F) temper, 25 mm (1 in.) round",0.0,0.0,0.875,0.0,0.55,0.0,0.04,97.12,0.0,0.035,0.22499999999999998,0.0,0.25,0.0,0.405,0.0,0.0,0.5,1025,924,18
3358,Latrobe Lescalloy® UT-18 VAC-ARC ; 1.75 in. round High Strength Alloy Steel,,0.0,0.0,0.6,0.0,0.0,0.0,0.0,94.3,0.0,0.0,0.25,0.2,1.0,0.0,0.4,0.0,0.0,3.25,1410,1172,17
3359,Industeel SUPERELSO® 500HR Quenched and Tempered High Strength Steel for Wet H,,0.0,0.0,2.0,0.0,1.0,0.0,0.002,95.99,0.0,0.008,0.4,0.0,0.5,0.0,0.1,0.0,0.0,0.0,590,480,17
3360,Latrobe Lescalloy® HP 9-4-30 VAC-ARC ; 5.75 in RCS Billet Size High Strength Alloy Steel,,0.0,0.0,0.3,0.0,7.5,0.0,0.0,85.2,0.0,0.0,0.1,0.1,1.0,4.5,0.3,0.0,0.0,1.0,1590,1310,15
3361,AISI 8740H Steel," oil quenched 830°C (1525°F), 650°C (1200°F) temper, 50 mm (2 in.) round",0.0,0.0,0.875,0.0,0.55,0.0,0.04,97.12,0.0,0.035,0.22499999999999998,0.0,0.25,0.0,0.405,0.0,0.0,0.5,876,731,21
3362,AISI 9255 Steel," oil quenched from 885°C (1625°F), 540°C (1000°F) temper, 100 mm (4 in.) round",0.0,0.0,0.825,0.0,0.0,0.0,0.04,96.55,0.0,0.035,2.0,0.0,0.0,0.0,0.55,0.0,0.0,0.0,1025,650,19
3363,AISI 8740H Steel," oil quenched 830°C (1525°F), 650°C (1200°F) temper, 13 mm (0.5 in.) round",0.0,0.0,0.875,0.0,0.55,0.0,0.04,97.12,0.0,0.035,0.22499999999999998,0.0,0.25,0.0,0.405,0.0,0.0,0.5,965,876,19
3364,AISI 86B30H Steel," normalized, 50 mm (2 in.) round",0.0,0.0,0.8,0.0,0.55,0.0,0.04,97.34825000000001,0.0,0.035,0.22499999999999998,0.0,0.2,0.0,0.30000000000000004,0.0,0.00175,0.5,640,425,26
3365,Latrobe Lescalloy® UT-18 VAC-ARC ; 3.75 in. round High Strength Alloy Steel,,0.0,0.0,0.6,0.0,0.0,0.0,0.0,94.3,0.0,0.0,0.25,0.2,1.0,0.0,0.4,0.0,0.0,3.25,1400,1165,16
3366,Industeel SUPERELSO® 960 HLE Steel for Welded and Weight-Saving Structures,,0.05500000000000001,0.3,1.5,0.0,2.0,0.0,0.02,93.915,0.0,0.03,0.5,0.1,0.6,0.0,0.18,0.0,0.0,0.8,1000,960,10
3367,AISI 8650 Steel," normalized, 13 mm (0.5 in.) round",0.0,0.0,0.875,0.0,0.55,0.0,0.045,97.065,0.0,0.035,0.22499999999999998,0.0,0.2,0.0,0.505,0.0,0.0,0.5,1255,903,10
3368,Latrobe Lescalloy® UT-18 VAC-ARC ; 2.125 in. round High Strength Alloy Steel,,0.0,0.0,0.6,0.0,0.0,0.0,0.0,94.3,0.0,0.0,0.25,0.2,1.0,0.0,0.4,0.0,0.0,3.25,1400,1172,16
3369,Latrobe Lescalloy® D6AC VAC-ARC High Strength Alloy Steel,,0.0,0.0,0.75,0.0,0.6,0.0,0.0,95.74,0.0,0.0,0.25,0.1,1.0,0.0,0.46,0.0,0.0,1.1,1570,1345,7
3370,AISI 6150H Steel," oil quenched 845°C (1550°F), 540°C (1000°F) temper, 50 mm (2 in.) round",0.0,0.0,0.8,0.0,0.0,0.0,0.04,97.27,0.0,0.035,0.22499999999999998,0.15,0.0,0.0,0.505,0.0,0.0,0.975,1145,1000,14
3371,AISI 9255 Steel," oil quenched from 885°C (1625°F), 595°C (1100°F) temper, 50 mm (2 in.) round",0.0,0.0,0.825,0.0,0.0,0.0,0.04,96.55,0.0,0.035,2.0,0.0,0.0,0.0,0.55,0.0,0.0,0.0,1005,635,20
3372,Industeel FORA 500 500 HB Wear Resistant Steel,,0.0,0.0,1.3,0.0,0.0,0.0,0.005,96.485,0.0,0.02,0.0,0.0,0.03,0.0,0.26,0.0,0.0,1.9,1700,1350,10
3373,Latrobe Lescalloy® HY-TUF VAC-ARC High Strength Alloy Steel,,0.0,0.0,1.35,0.0,1.8,0.0,0.0,94.4,0.0,0.0,1.5,0.0,0.4,0.0,0.25,0.0,0.0,0.3,1520,1276,5
3374,AISI 9840 Steel," 650°C (1200°F) temper, 25 mm (1 in.) round",0.0,0.0,0.8,0.0,1.0,0.0,0.04,96.445,0.0,0.035,0.22499999999999998,0.0,0.25,0.0,0.405,0.0,0.0,0.8,965,825,19
3375,AISI 8740H Steel," oil quenched 830°C (1525°F), 540°C (1000°F) temper, 13 mm (0.5 in.) round",0.0,0.0,0.875,0.0,0.55,0.0,0.04,97.12,0.0,0.035,0.22499999999999998,0.0,0.25,0.0,0.405,0.0,0.0,0.5,1235,1140,13
3376,AISI 86B45 Steel," normalized at 870°C (1600°F), oil quenched 845°C (1550°F), 540°C (1000°F) temper, 25 mm diam.",0.0,0.0,0.875,0.0,0.55,0.0,0.04,97.11825,0.0,0.035,0.22499999999999998,0.0,0.2,0.0,0.45499999999999996,0.0,0.00175,0.5,1157,1080,15
3377,AISI 8740 Steel, annealed 815°C (1500°F),0.0,0.0,0.875,0.0,0.55,0.0,0.04,97.12,0.0,0.035,0.22499999999999998,0.0,0.25,0.0,0.405,0.0,0.0,0.5,695,415,22
